Repository: SunwKimLab/ACCI_NH3

File: decomposition catalyst experiment data Ni.csv
Number,Catalyst,Doping wt%,Support (Promoter),NH3 conversion (%),GHSV (mL g-1 h-1),Pressure (bar),Pressure (atm),Temperature (C),Temperature (K),NH3 in (mol g-1 h-1),NH3 conversion,NH3 out (mol g-1 h-1),Reaction rate (mol H2 g-1 h-1)
1,Ni,10,Al2O3,0.7271,6000,1.01325,1,356.916,630.066,0.267864,0.007271,0.265916361,0.002921459
,Ni,10,Al2O3,2.6903,6000,1.01325,1,386.293,659.443,0.267864,0.026903,0.260657655,0.010809518
,Ni,10,Al2O3,5.1022,6000,1.01325,1,411.383,684.533,0.267864,0.051022,0.254197043,0.020500436
,Ni,10,Al2O3,9.2275,6000,1.01325,1,435.174,708.324,0.267864,0.092275,0.243146849,0.037075726
,Ni,10,Al2O3,14.9461,6000,1.01325,1,458.934,732.084,0.267864,0.149461,0.227828779,0.060052832
,Ni,10,Al2O3,23.8426,6000,1.01325,1,483.238,756.388,0.267864,0.238426,0.203998258,0.095798613
,Ni,10,Al2O3,28.4358,6000,1.01325,1,492.769,765.919,0.267864,0.284358,0.191694729,0.114253907
,Ni,10,Al2O3,35.5941,6000,1.01325,1,503.458,776.608,0.267864,0.355941,0.17252022,0.14301567
,Ni,10,Al2O3,54.3537,6000,1.01325,1,532.205,805.355,0.267864,0.543537,0.122270005,0.218390992
,Ni,10,Al2O3,70.3672,6000,1.01325,1,552.305,825.455,0.267864,0.703672,0.079375603,0.282732595
,Ni,10,Al2O3,84.5815,6000,1.01325,1,574.352,847.502,0.267864,0.845815,0.041300611,0.339845084
,Ni,10,Al2O3,92.1601,6000,1.01325,1,588.617,861.767,0.267864,0.921601,0.02100027,0.370295595
,Ni,10,Al2O3,97.2141,6000,1.01325,1,599.856,873.006,0.267864,0.972141,0.007462423,0.390602365
,Ni,10,Al2O3,99.8214,6000,1.01325,1,614.121,887.271,0.267864,0.998214,0.000478405,0.401078392
2,Ni,10,La2O3,0.5076,6000,1.01325,1,353.458,626.608,0.267864,0.005076,0.266504322,0.002039516
,Ni,10,La2O3,3.2024,6000,1.01325,1,383.718,656.868,0.267864,0.032024,0.259285923,0.012867115
,Ni,10,La2O3,5.8887,6000,1.01325,1,405.115,678.265,0.267864,0.058887,0.252090293,0.023660561
,Ni,10,La2O3,10.3823,6000,1.01325,1,432.997,706.147,0.267864,0.103823,0.240053556,0.041715666
,Ni,10,La2O3,15.6616,6000,1.01325,1,453.746,726.896,0.267864,0.156616,0.225912212,0.062927682
,Ni,10,La2O3,23.2383,6000,1.01325,1,477.234,750.384,0.267864,0.232383,0.20561696,0.09337056
,Ni,10,La2O3,34.0795,6000,1.01325,1,501.729,774.879,0.267864,0.340795,0.176577288,0.136930068
,Ni,10,La2O3,47.8474,6000,1.01325,1,525.719,798.869,0.267864,0.478474,0.13969804,0.192248939
,Ni,10,La2O3,56.8101,6000,1.01325,1,539.337,812.487,0.267864,0.568101,0.115690194,0.228260709
,Ni,10,La2O3,63.3468,6000,1.01325,1,549.411,822.561,0.267864,0.633468,0.098180728,0.254524909
,Ni,10,La2O3,78.9826,6000,1.01325,1,573.239,846.389,0.267864,0.789826,0.056298048,0.317348927
,Ni,10,La2O3,91.1679,6000,1.01325,1,595.977,869.127,0.267864,0.911679,0.023658016,0.366308975
,Ni,10,La2O3,97.0849,6000,1.01325,1,620.564,893.714,0.267864,0.970849,0.007808503,0.390083245
,Ni,10,La2O3,99.393,6000,1.01325,1,642.179,915.329,0.267864,0.99393,0.001625934,0.399357098
3,Ni,10,SiO2,2.6801,6000,1.01325,1,387.085,660.235,0.267864,0.026801,0.260684977,0.010768535
,Ni,10,SiO2,4.9286,6000,1.01325,1,406.127,679.277,0.267864,0.049286,0.254662055,0.019802918
,Ni,10,SiO2,8.293,6000,1.01325,1,432.997,706.147,0.267864,0.08293,0.245650038,0.033320942
,Ni,10,SiO2,13.2094,6000,1.01325,1,454.504,727.654,0.267864,0.132094,0.232480773,0.053074841
,Ni,10,SiO2,23.3284,6000,1.01325,1,484.87,758.02,0.267864,0.233284,0.205375615,0.093732578
,Ni,10,SiO2,23.3284,6000,1.01325,1,484.87,758.02,0.267864,0.233284,0.205375615,0.093732578
,Ni,10,SiO2,31.5551,6000,1.01325,1,503.567,776.717,0.267864,0.315551,0.183339247,0.12678713
,Ni,10,SiO2,46.7878,6000,1.01325,1,531.124,804.274,0.267864,0.467878,0.142536327,0.187991509
,Ni,10,SiO2,59.736,6000,1.01325,1,552.287,825.437,0.267864,0.59736,0.107852761,0.240016859
,Ni,10,SiO2,68.3843,6000,1.01325,1,566.526,839.676,0.267864,0.683843,0.084687079,0.274765382
,Ni,10,SiO2,78.5228,6000,1.01325,1,584.367,857.517,0.267864,0.785228,0.057529687,0.315501469
,Ni,10,SiO2,85.9073,6000,1.01325,1,600.334,873.484,0.267864,0.859073,0.03774927,0.345172095
,Ni,10,SiO2,93.313,6000,1.01325,1,622.794,895.944,0.267864,0.93313,0.017912066,0.374927901
,Ni,10,SiO2,97.5049,6000,1.01325,1,641.149,914.299,0.267864,0.975049,0.006683475,0.391770788
4,Ni,10,MgO,1.739,6000,1.01325,1,388.199,661.349,0.267864,0.01739,0.263205845,0.006987232
,Ni,10,MgO,5.2318,6000,1.01325,1,433.404,706.554,0.267864,0.052318,0.253849891,0.021021163
,Ni,10,MgO,8.1572,6000,1.01325,1,454.917,728.067,0.267864,0.081572,0.246013798,0.032775303
,Ni,10,MgO,15.8109,6000,1.01325,1,484.872,758.022,0.267864,0.158109,0.225512291,0.063527564
,Ni,10,MgO,22.7279,6000,1.01325,1,503.934,777.084,0.267864,0.227279,0.206984138,0.091319793
,Ni,10,MgO,34.1906,6000,1.01325,1,530.349,803.499,0.267864,0.341906,0.176279691,0.137376463
,Ni,10,MgO,46.0119,6000,1.01325,1,552.134,825.284,0.267864,0.460119,0.144614684,0.184873974
,Ni,10,MgO,51.1091,6000,1.01325,1,560.35,833.5,0.267864,0.511091,0.13096112,0.205354319
,Ni,10,MgO,61.6459,6000,1.01325,1,576.132,849.282,0.267864,0.616459,0.102736826,0.24769076
,Ni,10,MgO,70.4651,6000,1.01325,1,589.685,862.835,0.267864,0.704651,0.079113365,0.283125953
,Ni,10,MgO,76.1036,6000,1.01325,1,600.062,873.212,0.267864,0.761036,0.064009853,0.305781221
,Ni,10,MgO,83.9252,6000,1.01325,1,615.856,889.006,0.267864,0.839252,0.043058602,0.337208097
,Ni,10,MgO,92.6582,6000,1.01325,1,635.463,908.613,0.267864,0.926582,0.019666039,0.372296941
,Ni,10,MgO,97.0278,6000,1.01325,1,648.534,921.684,0.267864,0.970278,0.007961454,0.389853819
5,Ni,10,CeO2,3.2118,6000,1.01325,1,409.44,682.59,0.267864,0.032118,0.259260744,0.012904884
,Ni,10,CeO2,4.5038,6000,1.01325,1,431.497,704.647,0.267864,0.045038,0.255799941,0.018096088
,Ni,10,CeO2,8.5219,6000,1.01325,1,456.551,729.701,0.267864,0.085219,0.245036898,0.034240653
,Ni,10,CeO2,12.0811,6000,1.01325,1,476.43,749.58,0.267864,0.120811,0.235503082,0.048541377
,Ni,10,CeO2,13.9046,6000,1.01325,1,484.872,758.022,0.267864,0.139046,0.230618582,0.055868127
,Ni,10,CeO2,20.1873,6000,1.01325,1,505.023,778.173,0.267864,0.201873,0.213789491,0.081111764
,Ni,10,CeO2,26.1911,6000,1.01325,1,518.367,791.517,0.267864,0.261911,0.197707472,0.105234792
,Ni,10,CeO2,32.3756,6000,1.01325,1,530.893,804.043,0.267864,0.323756,0.181141423,0.130083866
,Ni,10,CeO2,45.287,6000,1.01325,1,553.496,826.646,0.267864,0.45287,0.14655643,0.181961355
,Ni,10,CeO2,53.6509,6000,1.01325,1,566.839,839.989,0.267864,0.536509,0.124152553,0.21556717
,Ni,10,CeO2,60.7419,6000,1.01325,1,578.004,851.154,0.267864,0.607419,0.105158317,0.244058525
,Ni,10,CeO2,74.3069,6000,1.01325,1,600.664,873.814,0.267864,0.743069,0.068822565,0.298562152
,Ni,10,CeO2,83.2056,6000,1.01325,1,622.664,895.814,0.267864,0.832056,0.044986152,0.334316773
,Ni,10,CeO2,90.4927,6000,1.01325,1,649.079,922.229,0.267864,0.904927,0.025466634,0.363596049
6,Ni,10,TiO2,2.3454,6000,1.01325,1,405.219,678.369,0.267864,0.023454,0.261581518,0.009423723
,Ni,10,TiO2,4.1534,6000,1.01325,1,432.546,705.696,0.267864,0.041534,0.256738537,0.016688195
,Ni,10,TiO2,6.5219,6000,1.01325,1,453.419,726.569,0.267864,0.065219,0.250394178,0.026204733
,Ni,10,TiO2,11.5203,6000,1.01325,1,481.952,755.102,0.267864,0.115203,0.237005264,0.046288105
,Ni,10,TiO2,16.7804,6000,1.01325,1,502.028,775.178,0.267864,0.167804,0.222915349,0.067422976
,Ni,10,TiO2,23.2248,6000,1.01325,1,522.781,795.931,0.267864,0.232248,0.205653122,0.093316317
,Ni,10,TiO2,30.4457,6000,1.01325,1,539.249,812.399,0.267864,0.304457,0.18631093,0.122329605
,Ni,10,TiO2,36.2061,6000,1.01325,1,549.683,822.833,0.267864,0.362061,0.170880892,0.145474662
,Ni,10,TiO2,46.2543,6000,1.01325,1,566.354,839.504,0.267864,0.462543,0.143965382,0.185847927
,Ni,10,TiO2,57.593,6000,1.01325,1,583.509,856.659,0.267864,0.57593,0.113593086,0.23140637
,Ni,10,TiO2,65.7262,6000,1.01325,1,597.233,870.383,0.267864,0.657262,0.091807172,0.264085243
,Ni,10,TiO2,72.3732,6000,1.01325,1,611.643,884.793,0.267864,0.723732,0.074002252,0.290792623
,Ni,10,TiO2,76.8444,6000,1.01325,1,622.965,896.115,0.267864,0.768444,0.062025516,0.308757725
,Ni,10,TiO2,83.8418,6000,1.01325,1,644.924,918.074,0.267864,0.838418,0.043282001,0.336872999
7,Ni,10,ZrO2,0.8183,6000,1.01325,1,413.332,686.482,0.267864,0.008183,0.265672069,0.003287897
,Ni,10,ZrO2,1.1819,6000,1.01325,1,434.604,707.754,0.267864,0.011819,0.264698115,0.004748827
,Ni,10,ZrO2,2.0048,6000,1.01325,1,457.935,731.085,0.267864,0.020048,0.262493863,0.008055206
,Ni,10,ZrO2,2.9432,6000,1.01325,1,482.295,755.445,0.267864,0.029432,0.259980227,0.01182566
,Ni,10,ZrO2,4.4523,6000,1.01325,1,505.626,778.776,0.267864,0.044523,0.255937891,0.017889163
,Ni,10,ZrO2,5.8389,6000,1.01325,1,520.379,793.529,0.267864,0.058389,0.252223689,0.023460467
,Ni,10,ZrO2,7.9153,6000,1.01325,1,538.906,812.056,0.267864,0.079153,0.246661761,0.031803359
,Ni,10,ZrO2,10.3308,6000,1.01325,1,553.316,826.466,0.267864,0.103308,0.240191506,0.041508741
,Ni,10,ZrO2,13.4358,6000,1.01325,1,571.157,844.307,0.267864,0.134358,0.231874329,0.053984507
,Ni,10,ZrO2,16.9973,6000,1.01325,1,587.969,861.119,0.267864,0.169973,0.222334352,0.068294472
,Ni,10,ZrO2,20.6689,6000,1.01325,1,600.321,873.471,0.267864,0.206689,0.212499458,0.083046813
,Ni,10,ZrO2,25.8335,6000,1.01325,1,619.191,892.341,0.267864,0.258335,0.198665354,0.10379797
,Ni,10,ZrO2,30.8824,6000,1.01325,1,636.689,909.839,0.267864,0.308824,0.185141168,0.124084248
,Ni,10,ZrO2,34.7811,6000,1.01325,1,647.325,920.475,0.267864,0.347811,0.174697954,0.139749069
8,Ni,5,ZSM-5 (IM),0.9255,30000,1.01325,1,401.237,674.387,1.33932,0.009255,1.326924593,0.01859311
,Ni,5,ZSM-5 (IM),3.4355,30000,1.01325,1,449.487,722.637,1.33932,0.034355,1.293307661,0.069018508
,Ni,5,ZSM-5 (IM),9.3407,30000,1.01325,1,500.635,773.785,1.33932,0.093407,1.214218137,0.187652795
,Ni,5,ZSM-5 (IM),14.6582,30000,1.01325,1,525.515,798.665,1.33932,0.146582,1.142999796,0.294480306
,Ni,5,ZSM-5 (IM),16.8053,30000,1.01325,1,538.667,811.817,1.33932,0.168053,1.114243256,0.337615116
,Ni,5,ZSM-5 (IM),18.3991,30000,1.01325,1,550.858,824.008,1.33932,0.183991,1.092897174,0.369634239
,Ni,5,ZSM-5 (IM),21.5711,30000,1.01325,1,563.78,836.93,1.33932,0.215711,1.050413943,0.433359085
,Ni,5,ZSM-5 (IM),24.504,30000,1.01325,1,574.791,847.941,1.33932,0.24504,1.011133027,0.492280459
,Ni,5,ZSM-5 (IM),28.3871,30000,1.01325,1,588.675,861.825,1.33932,0.283871,0.959125892,0.570291162
,Ni,5,ZSM-5 (IM),31.4784,30000,1.01325,1,600.164,873.314,1.33932,0.314784,0.917723493,0.63239476
,Ni,5,ZSM-5 (IM),36.3076,30000,1.01325,1,613.819,886.969,1.33932,0.363076,0.853045052,0.729412422
,Ni,5,ZSM-5 (IM),40.2666,30000,1.01325,1,625.555,898.705,1.33932,0.402666,0.800021373,0.808947941
,Ni,5,ZSM-5 (IM),45.1728,30000,1.01325,1,637.778,910.928,1.33932,0.451728,0.734311655,0.907512517
,Ni,5,ZSM-5 (IM),49.6031,30000,1.01325,1,648.086,921.236,1.33932,0.496031,0.674975761,0.996516358
9,Ni,5,ZSM-5 (DP),0.2715,30000,1.01325,1,325.787,598.937,1.33932,0.002715,1.335683746,0.005454381
,Ni,5,ZSM-5 (DP),0.2896,30000,1.01325,1,350.834,623.984,1.33932,0.002896,1.335441329,0.005818006
,Ni,5,ZSM-5 (DP),1.8139,30000,1.01325,1,375.815,648.965,1.33932,0.018139,1.315026075,0.036440888
,Ni,5,ZSM-5 (DP),3.6362,30000,1.01325,1,400.799,673.949,1.33932,0.036362,1.290619646,0.073050531
,Ni,5,ZSM-5 (DP),7.6433,30000,1.01325,1,424.901,698.051,1.33932,0.076433,1.236951754,0.153552368
,Ni,5,ZSM-5 (DP),11.9489,30000,1.01325,1,449.307,722.457,1.33932,0.119489,1.179285993,0.240051011
,Ni,5,ZSM-5 (DP),17.448,30000,1.01325,1,474.627,747.777,1.33932,0.17448,1.105635446,0.35052683
,Ni,5,ZSM-5 (DP),26.822,30000,1.01325,1,499.683,772.833,1.33932,0.26822,0.98008759,0.538848616
,Ni,5,ZSM-5 (DP),33.3157,30000,1.01325,1,525.613,798.763,1.33932,0.333157,0.893116167,0.66930575
,Ni,5,ZSM-5 (DP),43.6825,30000,1.01325,1,550.077,823.227,1.33932,0.436825,0.754271541,0.877572689
,Ni,5,ZSM-5 (DP),53.6514,30000,1.01325,1,574.236,847.386,1.33932,0.536514,0.62075607,1.077845896
,Ni,5,ZSM-5 (DP),64.4185,30000,1.01325,1,600.81,873.96,1.33932,0.644185,0.476550146,1.294154781
,Ni,5,ZSM-5 (DP),70.8112,30000,1.01325,1,625.536,898.686,1.33932,0.708112,0.390931436,1.422582846
,Ni,5,ZSM-5 (DP),81.5568,30000,1.01325,1,649.918,923.068,1.33932,0.815568,0.247013466,1.638459801
10,Ni,5,ZSM-5 (SSIE),0.6664,30000,1.01325,1,326.268,599.418,1.33932,0.006664,1.330394772,0.013387843
,Ni,5,ZSM-5 (SSIE),1.8801,30000,1.01325,1,348.961,622.111,1.33932,0.018801,1.314139445,0.037770833
,Ni,5,ZSM-5 (SSIE),3.4143,30000,1.01325,1,375.476,648.626,1.33932,0.034143,1.293591597,0.068592604
,Ni,5,ZSM-5 (SSIE),6.6801,30000,1.01325,1,399.382,672.532,1.33932,0.066801,1.249852085,0.134201873
,Ni,5,ZSM-5 (SSIE),12.3933,30000,1.01325,1,425.221,698.371,1.33932,0.123933,1.173334054,0.248978918
,Ni,5,ZSM-5 (SSIE),18.8153,30000,1.01325,1,450.35,723.5,1.33932,0.188153,1.087322924,0.377995614
,Ni,5,ZSM-5 (SSIE),26.501,30000,1.01325,1,476.924,750.074,1.33932,0.26501,0.984386807,0.53239979
,Ni,5,ZSM-5 (SSIE),35.8391,30000,1.01325,1,500.649,773.799,1.33932,0.358391,0.859319766,0.720000351
,Ni,5,ZSM-5 (SSIE),41.0619,30000,1.01325,1,513.855,787.005,1.33932,0.410619,0.789369761,0.824925359
,Ni,5,ZSM-5 (SSIE),46.7567,30000,1.01325,1,526.06,799.21,1.33932,0.467567,0.713098166,0.939332752
,Ni,5,ZSM-5 (SSIE),58.1901,30000,1.01325,1,550.516,823.666,1.33932,0.581901,0.559968353,1.169027471
,Ni,5,ZSM-5 (SSIE),78.1729,30000,1.01325,1,600.807,873.957,1.33932,0.781729,0.292334716,1.570477926
,Ni,5,ZSM-5 (SSIE),87.9007,30000,1.01325,1,625.532,898.682,1.33932,0.879007,0.162048345,1.765907483
,Ni,5,ZSM-5 (SSIE),93.3243,30000,1.01325,1,649.651,922.801,1.33932,0.933243,0.089408985,1.874866522
11,Ni,5,ZSM-5(MSSIE),0.7451,30000,1.01325,1,324.357,597.507,1.33932,0.007451,1.329340727,0.01496891
,Ni,5,ZSM-5(MSSIE),1.6563,30000,1.01325,1,350.136,623.286,1.33932,0.016563,1.317136843,0.033274736
,Ni,5,ZSM-5(MSSIE),3.0667,30000,1.01325,1,374.784,647.934,1.33932,0.030667,1.298247074,0.06160939
,Ni,5,ZSM-5(MSSIE),7.357,30000,1.01325,1,399.838,672.988,1.33932,0.07357,1.240786228,0.147800659
,Ni,5,ZSM-5(MSSIE),10.8977,30000,1.01325,1,426.021,699.171,1.33932,0.108977,1.193364924,0.218932613
,Ni,5,ZSM-5(MSSIE),18.9427,30000,1.01325,1,450.353,723.503,1.33932,0.189427,1.08561663,0.380555054
,Ni,5,ZSM-5(MSSIE),28.2396,30000,1.01325,1,474.697,747.847,1.33932,0.282396,0.961101389,0.567327916
,Ni,5,ZSM-5(MSSIE),42.2943,30000,1.01325,1,499.465,772.615,1.33932,0.422943,0.772863981,0.849684028
,Ni,5,ZSM-5(MSSIE),55.8498,30000,1.01325,1,525.366,798.516,1.33932,0.558498,0.591312459,1.122011312
,Ni,5,ZSM-5(MSSIE),65.8994,30000,1.01325,1,550.853,824.003,1.33932,0.658994,0.456716156,1.323905766
,Ni,5,ZSM-5(MSSIE),78.5775,30000,1.01325,1,575.987,849.137,1.33932,0.785775,0.286915827,1.57860626
,Ni,5,ZSM-5(MSSIE),88.3757,30000,1.01325,1,600.715,873.865,1.33932,0.883757,0.155686575,1.775450138
,Ni,5,ZSM-5(MSSIE),95.3935,30000,1.01325,1,626.082,899.232,1.33932,0.953935,0.061695776,1.916436336
,Ni,5,ZSM-5(MSSIE),97.9469,30000,1.01325,1,648.07,921.22,1.33932,0.979469,0.027497579,1.967733632
12,Ni,15,SiO2,16.08,30000,1.01325,1,452.419,725.569,1.33932,0.1608,1.123957344,0.323043984
,Ni,15,SiO2,21.567,30000,1.01325,1,463.674,736.824,1.33932,0.21567,1.050468856,0.433276717
,Ni,15,SiO2,27.232,30000,1.01325,1,476.797,749.947,1.33932,0.27232,0.974596378,0.547085434
,Ni,15,SiO2,33.25,30000,1.01325,1,489.551,762.701,1.33932,0.3325,0.8939961,0.66798585
,Ni,15,SiO2,38.915,30000,1.01325,1,502.301,775.451,1.33932,0.38915,0.818123622,0.781794567
,Ni,15,SiO2,48.471,30000,1.01325,1,518.826,791.976,1.33932,0.48471,0.690138203,0.973772696
,Ni,15,SiO2,55.725,30000,1.01325,1,530.848,803.998,1.33932,0.55725,0.59298393,1.119504105
,Ni,15,SiO2,62.625,30000,1.01325,1,541.373,814.523,1.33932,0.62625,0.50057085,1.258123725
,Ni,15,SiO2,69.348,30000,1.01325,1,551.896,825.046,1.33932,0.69348,0.410528366,1.39318745
,Ni,15,SiO2,79.082,30000,1.01325,1,570.288,843.438,1.33932,0.79082,0.280158958,1.588741564
,Ni,15,SiO2,90.407,30000,1.01325,1,590.191,863.341,1.33932,0.90407,0.128480968,1.816258549
,Ni,15,SiO2,95.716,30000,1.01325,1,601.071,874.221,1.33932,0.95716,0.057376469,1.922915297
,Ni,15,SiO2,98.037,30000,1.01325,1,628.336,901.486,1.33932,0.98037,0.026290852,1.969543723
,Ni,15,SiO2,99.645,30000,1.01325,1,647.757,920.907,1.33932,0.99645,0.004754586,2.001848121
13,Ni,15,CeO2,7.277,30000,1.01325,1,452.012,725.162,1.33932,0.07277,1.241857684,0.146193475
,Ni,15,CeO2,6.847,30000,1.01325,1,469.401,742.551,1.33932,0.06847,1.24761676,0.137554861
,Ni,15,CeO2,6.864,30000,1.01325,1,488.676,761.826,1.33932,0.06864,1.247389075,0.137896387
,Ni,15,CeO2,7.543,30000,1.01325,1,501.612,774.762,1.33932,0.07543,1.238295092,0.151537361
,Ni,15,CeO2,12.677,30000,1.01325,1,517.419,790.569,1.33932,0.12677,1.169534404,0.254678395
,Ni,15,CeO2,19.374,30000,1.01325,1,539.119,812.269,1.33932,0.19374,1.079840143,0.389219785
,Ni,15,CeO2,22.835,30000,1.01325,1,551.381,824.531,1.33932,0.22835,1.033486278,0.458750583
,Ni,15,CeO2,30.304,30000,1.01325,1,564.863,838.013,1.33932,0.30304,0.933452467,0.608801299
,Ni,15,CeO2,44.907,30000,1.01325,1,590.413,863.563,1.33932,0.44907,0.737871568,0.902172649
,Ni,15,CeO2,50.926,30000,1.01325,1,599.648,872.798,1.33932,0.50926,0.657257897,1.023093155
,Ni,15,CeO2,59.063,30000,1.01325,1,613.137,886.287,1.33932,0.59063,0.548277428,1.186563857
,Ni,15,CeO2,70.318,30000,1.01325,1,628.777,901.927,1.33932,0.70318,0.397536962,1.412674556
,Ni,15,CeO2,78.007,30000,1.01325,1,640.146,913.296,1.33932,0.78007,0.294556648,1.567145029
,Ni,15,CeO2,84.694,30000,1.01325,1,649.388,922.538,1.33932,0.84694,0.204996319,1.701485521
14,Ni,15,MgO,3.801,30000,1.01325,1,452.281,725.431,1.33932,0.03801,1.288412447,0.07636133
,Ni,15,MgO,5.51,30000,1.01325,1,467.976,741.126,1.33932,0.0551,1.265523468,0.110694798
,Ni,15,MgO,7.974,30000,1.01325,1,485.868,759.018,1.33932,0.07974,1.232522623,0.160196065
,Ni,15,MgO,10.469,30000,1.01325,1,501.05,774.2,1.33932,0.10469,1.199106589,0.210320116
,Ni,15,MgO,14.793,30000,1.01325,1,518.383,791.533,1.33932,0.14793,1.141194392,0.297188411
,Ni,15,MgO,21.379,30000,1.01325,1,541.022,814.172,1.33932,0.21379,1.052986777,0.429499834
,Ni,15,MgO,24.472,30000,1.01325,1,551.766,824.916,1.33932,0.24472,1.01156161,0.491637586
,Ni,15,MgO,30.861,30000,1.01325,1,565.104,838.254,1.33932,0.30861,0.925992455,0.619991318
,Ni,15,MgO,44.573,30000,1.01325,1,589.939,863.089,1.33932,0.44573,0.742344896,0.895462655
,Ni,15,MgO,49.514,30000,1.01325,1,599.995,873.145,1.33932,0.49514,0.676169095,0.994726357
,Ni,15,MgO,60.292,30000,1.01325,1,619.027,892.177,1.33932,0.60292,0.531817186,1.211254222
,Ni,15,MgO,67.871,30000,1.01325,1,631.1,904.25,1.33932,0.67871,0.430310123,1.363514816
,Ni,15,MgO,73.444,30000,1.01325,1,640.095,913.245,1.33932,0.73444,0.355669819,1.475475271
,Ni,15,MgO,78.906,30000,1.01325,1,649.088,922.238,1.33932,0.78906,0.282516161,1.585205759
15,Ni,15,Al2O3,7.611,30000,1.01325,1,452.956,726.106,1.33932,0.07611,1.237384355,0.152903468
,Ni,15,Al2O3,12.411,30000,1.01325,1,468.053,741.203,1.33932,0.12411,1.173096995,0.249334508
,Ni,15,Al2O3,19.107,30000,1.01325,1,488.578,761.728,1.33932,0.19107,1.083416128,0.383855809
,Ni,15,Al2O3,23.237,30000,1.01325,1,501.788,774.938,1.33932,0.23237,1.028102212,0.466826683
,Ni,15,Al2O3,29.926,30000,1.01325,1,514.791,787.941,1.33932,0.29926,0.938515097,0.601207355
,Ni,15,Al2O3,45.643,30000,1.01325,1,541.294,814.444,1.33932,0.45643,0.728014172,0.916958741
,Ni,15,Al2O3,50.771,30000,1.01325,1,550.989,824.139,1.33932,0.50771,0.659333843,1.019979236
,Ni,15,Al2O3,58.127,30000,1.01325,1,561.884,835.034,1.33932,0.58127,0.560813464,1.167759805
,Ni,15,Al2O3,67.935,30000,1.01325,1,577.507,850.657,1.33932,0.67935,0.429452958,1.364800563
,Ni,15,Al2O3,76.071,30000,1.01325,1,590.292,863.442,1.33932,0.76071,0.320485883,1.528251176
,Ni,15,Al2O3,82.648,30000,1.01325,1,601.413,874.563,1.33932,0.82648,0.232398806,1.66038179
,Ni,15,Al2O3,88.784,30000,1.01325,1,618.171,891.321,1.33932,0.88784,0.150218131,1.783652803
,Ni,15,Al2O3,95.815,30000,1.01325,1,639.17,912.32,1.33932,0.95815,0.056050542,1.924904187
,Ni,15,Al2O3,99.385,30000,1.01325,1,649.553,922.703,1.33932,0.99385,0.008236818,1.996624773
16,Ni,1,SiO2,4.383,30000,1.01325,1,452.012,725.162,1.33932,0.04383,1.280617604,0.088053593
,Ni,1,SiO2,6.938,30000,1.01325,1,468.228,741.378,1.33932,0.06938,1.246397978,0.139383032
,Ni,1,SiO2,9.266,30000,1.01325,1,487.417,760.567,1.33932,0.09266,1.215218609,0.186152087
,Ni,1,SiO2,11.158,30000,1.01325,1,500.983,774.133,1.33932,0.11158,1.189878674,0.224161988
,Ni,1,SiO2,16.871,30000,1.01325,1,518.541,791.691,1.33932,0.16871,1.113363323,0.338935016
,Ni,1,SiO2,24.316,30000,1.01325,1,538.095,811.245,1.33932,0.24316,1.013650949,0.488503577
,Ni,1,SiO2,29.041,30000,1.01325,1,551.349,824.499,1.33932,0.29041,0.950368079,0.583427882
,Ni,1,SiO2,38.789,30000,1.01325,1,570.587,843.737,1.33932,0.38789,0.819811165,0.779263252
,Ni,1,SiO2,49.232,30000,1.01325,1,590.491,863.641,1.33932,0.49232,0.679945978,0.989061034
,Ni,1,SiO2,54.719,30000,1.01325,1,600.444,873.594,1.33932,0.54719,0.606457489,1.099293766
,Ni,1,SiO2,62.076,30000,1.01325,1,614.708,887.858,1.33932,0.62076,0.507923717,1.247094425
,Ni,1,SiO2,68.082,30000,1.01325,1,625.326,898.476,1.33932,0.68082,0.427484158,1.367753764
,Ni,1,SiO2,74.413,30000,1.01325,1,637.599,910.749,1.33932,0.74413,0.342691808,1.494942287
,Ni,1,SiO2,80.236,30000,1.01325,1,648.547,921.697,1.33932,0.80236,0.264703205,1.611925193
17,Ni,5,SiO2,7.215,30000,1.01325,1,451.701,724.851,1.33932,0.07215,1.242688062,0.144947907
,Ni,5,SiO2,12.32,30000,1.01325,1,466.905,740.055,1.33932,0.1232,1.174315776,0.247506336
,Ni,5,SiO2,18.46,30000,1.01325,1,485.688,758.838,1.33932,0.1846,1.092081528,0.370857708
,Ni,5,SiO2,23.872,30000,1.01325,1,501.398,774.548,1.33932,0.23872,1.01959753,0.479583706
,Ni,5,SiO2,32.605,30000,1.01325,1,518.269,791.419,1.33932,0.32605,0.902634714,0.655027929
,Ni,5,SiO2,42.508,30000,1.01325,1,538.326,811.476,1.33932,0.42508,0.770001854,0.853977218
,Ni,5,SiO2,50.069,30000,1.01325,1,551.157,824.307,1.33932,0.50069,0.668735869,1.005876196
,Ni,5,SiO2,58.545,30000,1.01325,1,564.256,837.406,1.33932,0.58545,0.555215106,1.176157341
,Ni,5,SiO2,66.132,30000,1.01325,1,576.384,849.534,1.33932,0.66132,0.453600898,1.328578654
,Ni,5,SiO2,71.105,30000,1.01325,1,585.164,858.314,1.33932,0.71105,0.386996514,1.428485229
,Ni,5,SiO2,81.571,30000,1.01325,1,600.622,873.772,1.33932,0.81571,0.246823283,1.638745076
,Ni,5,SiO2,85.765,30000,1.01325,1,613.583,886.733,1.33932,0.85765,0.190652202,1.723001697
,Ni,5,SiO2,90.569,30000,1.01325,1,632.357,905.507,1.33932,0.90569,0.126311269,1.819513096
,Ni,5,SiO2,95.2,30000,1.01325,1,648.215,921.365,1.33932,0.952,0.06428736,1.91254896
18,Ni,10,SiO2,11.667,30000,1.01325,1,452.739,725.889,1.33932,0.11667,1.183061536,0.234387697
,Ni,10,SiO2,18.072,30000,1.01325,1,469.025,742.175,1.33932,0.18072,1.09727809,0.363062866
,Ni,10,SiO2,24.212,30000,1.01325,1,487.809,760.959,1.33932,0.24212,1.015043842,0.486414238
,Ni,10,SiO2,29.121,30000,1.01325,1,500.336,773.486,1.33932,0.29121,0.949296623,0.585035066
,Ni,10,SiO2,41.473,30000,1.01325,1,520.41,793.56,1.33932,0.41473,0.783863816,0.833184275
,Ni,10,SiO2,53.379,30000,1.01325,1,540.481,813.631,1.33932,0.53379,0.624404377,1.072373434
,Ni,10,SiO2,59.895,30000,1.01325,1,550.104,823.254,1.33932,0.59895,0.537134286,1.203278571
,Ni,10,SiO2,67.886,30000,1.01325,1,564.734,837.884,1.33932,0.67886,0.430109225,1.363816163
,Ni,10,SiO2,75.467,30000,1.01325,1,577.279,850.429,1.33932,0.75467,0.328575376,1.516116937
,Ni,10,SiO2,82.817,30000,1.01325,1,590.239,863.389,1.33932,0.82817,0.230135356,1.663776967
,Ni,10,SiO2,89.09,30000,1.01325,1,601.11,874.26,1.33932,0.8909,0.146119812,1.789800282
,Ni,10,SiO2,91.28,30000,1.01325,1,616.535,889.685,1.33932,0.9128,0.116788704,1.833796944
,Ni,10,SiO2,94.117,30000,1.01325,1,633.214,906.364,1.33932,0.94117,0.078792196,1.890791707
,Ni,10,SiO2,95.868,30000,1.01325,1,648.22,921.37,1.33932,0.95868,0.055340702,1.925968946
19,Ni,20,SiO2,15.458,30000,1.01325,1,452.348,725.498,1.33932,0.15458,1.132287914,0.310548128
,Ni,20,SiO2,22.544,30000,1.01325,1,467.806,740.956,1.33932,0.22544,1.037383699,0.452904451
,Ni,20,SiO2,30.437,30000,1.01325,1,488.266,761.416,1.33932,0.30437,0.931671172,0.611473243
,Ni,20,SiO2,35.785,30000,1.01325,1,501.213,774.363,1.33932,0.35785,0.860044338,0.718913493
,Ni,20,SiO2,42.072,30000,1.01325,1,511.251,784.401,1.33932,0.42072,0.77584129,0.845218066
,Ni,20,SiO2,49.249,30000,1.01325,1,521.294,794.444,1.33932,0.49249,0.679718293,0.98940256
,Ni,20,SiO2,62.957,30000,1.01325,1,540.128,813.278,1.33932,0.62957,0.496124308,1.264793539
,Ni,20,SiO2,70.12,30000,1.01325,1,551.004,824.154,1.33932,0.7012,0.400188816,1.408696776
,Ni,20,SiO2,75.273,30000,1.01325,1,562.284,835.434,1.33932,0.75273,0.331173656,1.512219515
,Ni,20,SiO2,83.271,30000,1.01325,1,576.498,849.648,1.33932,0.83271,0.224054843,1.672897736
,Ni,20,SiO2,89.502,30000,1.01325,1,589.867,863.017,1.33932,0.89502,0.140601814,1.79807728
,Ni,20,SiO2,94.648,30000,1.01325,1,601.563,874.713,1.33932,0.94648,0.071680406,1.90145939
,Ni,20,SiO2,95.995,30000,1.01325,1,627.395,900.545,1.33932,0.95995,0.053639766,1.928520351
,Ni,20,SiO2,96.529,30000,1.01325,1,648.64,921.79,1.33932,0.96529,0.046487797,1.939248304
20,Ni,5,MWCNTs,6.3189,6000,1.01325,1,401.119,674.269,0.267864,0.063189,0.250937942,0.025389087
,Ni,5,MWCNTs,8.5855,6000,1.01325,1,408.724,681.874,0.267864,0.085855,0.244866536,0.034496196
,Ni,5,MWCNTs,10.9709,6000,1.01325,1,417.498,690.648,0.267864,0.109709,0.238476908,0.044080637
,Ni,5,MWCNTs,13.2377,6000,1.01325,1,424.908,698.058,0.267864,0.132377,0.232404967,0.053188549
,Ni,5,MWCNTs,17.5354,6000,1.01325,1,435.642,708.792,0.267864,0.175354,0.220892976,0.070456536
,Ni,5,MWCNTs,20.9982,6000,1.01325,1,443.257,716.407,0.267864,0.209982,0.211617382,0.084369928
,Ni,5,MWCNTs,24.2224,6000,1.01325,1,450.091,723.241,0.267864,0.242224,0.20298091,0.097324634
,Ni,5,MWCNTs,29.3585,6000,1.01325,1,459.47,732.62,0.267864,0.293585,0.189223148,0.117961279
,Ni,5,MWCNTs,34.8539,6000,1.01325,1,468.267,741.417,0.267864,0.348539,0.174502949,0.140041576
,Ni,5,MWCNTs,39.0345,6000,1.01325,1,475.693,748.843,0.267864,0.390345,0.163304627,0.15683906
,Ni,5,MWCNTs,45.965,6000,1.01325,1,484.891,758.041,0.267864,0.45965,0.144740312,0.184685531
,Ni,5,MWCNTs,49.6695,6000,1.01325,1,489.394,762.544,0.267864,0.496695,0.134817291,0.199570064
,Ni,5,MWCNTs,52.8955,6000,1.01325,1,494.089,767.239,0.267864,0.528955,0.126175998,0.212532003
,Ni,5,MWCNTs,57.9138,6000,1.01325,1,501.132,774.282,0.267864,0.579138,0.112733779,0.232695332
21,Ni,5,AC-1,2.1326,6000,1.01325,1,400.698,673.848,0.267864,0.021326,0.262151532,0.008568701
,Ni,5,AC-1,3.2022,6000,1.01325,1,409.461,682.611,0.267864,0.032022,0.259286459,0.012866312
,Ni,5,AC-1,4.392,6000,1.01325,1,417.447,690.597,0.267864,0.04392,0.256099413,0.01764688
,Ni,5,AC-1,5.1033,6000,1.01325,1,425.429,698.579,0.267864,0.051033,0.254194096,0.020504855
,Ni,5,AC-1,6.4126,6000,1.01325,1,433.61,706.76,0.267864,0.064126,0.250686953,0.02576557
,Ni,5,AC-1,7.8393,6000,1.01325,1,444.516,717.666,0.267864,0.078393,0.246865337,0.031497994
,Ni,5,AC-1,8.9112,6000,1.01325,1,450.361,723.511,0.267864,0.089112,0.243994103,0.035804845
,Ni,5,AC-1,10.5801,6000,1.01325,1,457.573,730.723,0.267864,0.105801,0.239523721,0.042510419
,Ni,5,AC-1,13.2031,6000,1.01325,1,468.293,741.443,0.267864,0.132031,0.232497648,0.053049528
,Ni,5,AC-1,14.872,6000,1.01325,1,475.505,748.655,0.267864,0.14872,0.228027266,0.059755101
,Ni,5,AC-1,18.6926,6000,1.01325,1,484.484,757.634,0.267864,0.186926,0.217793254,0.075106119
,Ni,5,AC-1,20.961,6000,1.01325,1,489.949,763.099,0.267864,0.20961,0.211717027,0.08422046
,Ni,5,AC-1,22.3928,6000,1.01325,1,494.435,767.585,0.267864,0.223928,0.20788175,0.089973375
,Ni,5,AC-1,24.7805,6000,1.01325,1,500.29,773.44,0.267864,0.247805,0.201485961,0.099567058
22,Ni,5,AC-2,0.6971,6000,1.01325,1,400.881,674.031,0.267864,0.006971,0.26599672,0.00280092
,Ni,5,AC-2,1.0474,6000,1.01325,1,411.584,684.734,0.267864,0.010474,0.265058392,0.004208411
,Ni,5,AC-2,1.4,6000,1.01325,1,419.369,692.519,0.267864,0.014,0.264113904,0.005625144
,Ni,5,AC-2,1.6344,6000,1.01325,1,425.402,698.552,0.267864,0.016344,0.263486031,0.006566954
,Ni,5,AC-2,1.7466,6000,1.01325,1,434.741,707.891,0.267864,0.017466,0.263185487,0.007017769
,Ni,5,AC-2,2.3373,6000,1.01325,1,444.084,717.234,0.267864,0.023373,0.261603215,0.009391178
,Ni,5,AC-2,3.0498,6000,1.01325,1,450.51,723.66,0.267864,0.030498,0.259694684,0.012253974
,Ni,5,AC-2,3.1618,6000,1.01325,1,460.044,733.194,0.267864,0.031618,0.259394676,0.012703986
,Ni,5,AC-2,3.7537,6000,1.01325,1,467.831,740.981,0.267864,0.037537,0.257809189,0.015082216
,Ni,5,AC-2,3.9868,6000,1.01325,1,475.615,748.765,0.267864,0.039868,0.257184798,0.016018803
,Ni,5,AC-2,4.6995,6000,1.01325,1,481.846,754.996,0.267864,0.046995,0.255275731,0.018882403
,Ni,5,AC-2,5.2924,6000,1.01325,1,488.271,761.421,0.267864,0.052924,0.253687566,0.021264652
,Ni,5,AC-2,5.7652,6000,1.01325,1,495.473,768.623,0.267864,0.057652,0.252421105,0.023164343
,Ni,5,AC-2,6.4793,6000,1.01325,1,499.953,773.103,0.267864,0.064793,0.250508288,0.026033568
23,Ni,20,SMR,8.006,6000,1.01325,1,198.537,471.687,0.267864,0.08006,0.246418808,0.032167788
,Ni,20,SMR,13.9,6000,1.01325,1,302.278,575.428,0.267864,0.139,0.230630904,0.055849644
,Ni,20,SMR,18.34,6000,1.01325,1,357.08,630.23,0.267864,0.1834,0.218737742,0.073689386
,Ni,20,SMR,21.679,6000,1.01325,1,399.103,672.253,0.267864,0.21679,0.209793763,0.087105355
,Ni,20,SMR,33.243,6000,1.01325,1,420.235,693.385,0.267864,0.33243,0.17881797,0.133569044
,Ni,20,SMR,48.908,6000,1.01325,1,450.589,723.739,0.267864,0.48908,0.136857075,0.196510388
,Ni,20,SMR,67.158,6000,1.01325,1,484.858,758.008,0.267864,0.67158,0.087971895,0.269838158
,Ni,20,SMR,74.524,6000,1.01325,1,499.77,772.92,0.267864,0.74524,0.068241033,0.299434451
,Ni,20,SMR,79.801,6000,1.01325,1,524.198,797.348,0.267864,0.79801,0.054105849,0.320637226
,Ni,20,SMR,86.894,6000,1.01325,1,554.389,827.539,0.267864,0.86894,0.035106256,0.349136616
,Ni,20,SMR,93.774,6000,1.01325,1,583.97,857.12,0.267864,0.93774,0.016677213,0.376780181
,Ni,20,SMR,96.999,6000,1.01325,1,595.712,868.862,0.267864,0.96999,0.008038599,0.389738102
,Ni,20,SMR,98.295,6000,1.01325,1,651.671,924.821,0.267864,0.98295,0.004567081,0.394945378
,Ni,20,SMR,99.177,6000,1.01325,1,697.372,970.522,0.267864,0.99177,0.002204521,0.398489219
24,Ni,15,SMR,6.687,6000,1.01325,1,199.721,472.871,0.267864,0.06687,0.249951934,0.026868099
,Ni,15,SMR,8.532,6000,1.01325,1,251.56,524.71,0.267864,0.08532,0.245009844,0.034281235
,Ni,15,SMR,11.466,6000,1.01325,1,304.322,577.472,0.267864,0.11466,0.237150714,0.046069929
,Ni,15,SMR,14.196,6000,1.01325,1,329.942,603.092,0.267864,0.14196,0.229838027,0.05703896
,Ni,15,SMR,19.634,6000,1.01325,1,374.897,648.047,0.267864,0.19634,0.215271582,0.078888627
,Ni,15,SMR,23.241,6000,1.01325,1,401.299,674.449,0.267864,0.23241,0.205609728,0.093381408
,Ni,15,SMR,38.218,6000,1.01325,1,430.225,703.375,0.267864,0.38218,0.165491736,0.153558395
,Ni,15,SMR,58.792,6000,1.01325,1,467.495,740.645,0.267864,0.58792,0.110381397,0.236223904
,Ni,15,SMR,63.002,6000,1.01325,1,475.052,748.202,0.267864,0.63002,0.099104323,0.253139516
,Ni,15,SMR,78.801,6000,1.01325,1,503.734,776.884,0.267864,0.78801,0.056784489,0.316619266
,Ni,15,SMR,84.682,6000,1.01325,1,537.379,810.529,0.267864,0.84682,0.041031408,0.340248889
,Ni,15,SMR,90.882,6000,1.01325,1,570.055,843.205,0.267864,0.90882,0.02442384,0.365160241
,Ni,15,SMR,97.367,6000,1.01325,1,605.816,878.966,0.267864,0.97367,0.007052859,0.391216711
,Ni,15,SMR,98.559,6000,1.01325,1,664.48,937.63,0.267864,0.98559,0.00385992,0.39600612
25,Ni,10,SMR,6.09,6000,1.01325,1,197.577,470.727,0.267864,0.0609,0.251551082,0.024469376
,Ni,10,SMR,12.857,6000,1.01325,1,305.544,578.694,0.267864,0.12857,0.233424726,0.051658912
,Ni,10,SMR,12.407,6000,1.01325,1,356.454,629.604,0.267864,0.12407,0.234630114,0.04985083
,Ni,10,SMR,11.757,6000,1.01325,1,402.177,675.327,0.267864,0.11757,0.23637123,0.047239156
,Ni,10,SMR,17.091,6000,1.01325,1,447.958,721.108,0.267864,0.17091,0.222083364,0.068670954
,Ni,10,SMR,22.53,6000,1.01325,1,501.556,774.706,0.267864,0.2253,0.207514241,0.090524639
,Ni,10,SMR,34.689,6000,1.01325,1,528.468,801.618,0.267864,0.34689,0.174944657,0.139379014
,Ni,10,SMR,56.992,6000,1.01325,1,579.701,852.851,0.267864,0.56992,0.115202949,0.228991576
,Ni,10,SMR,66.062,6000,1.01325,1,600.133,873.283,0.267864,0.66062,0.090907684,0.265434474
,Ni,10,SMR,73.847,6000,1.01325,1,640.693,913.843,0.267864,0.73847,0.070054472,0.296714292
,Ni,10,SMR,79.818,6000,1.01325,1,677.288,950.438,0.267864,0.79818,0.054060312,0.320705531
,Ni,10,SMR,85.308,6000,1.01325,1,709.614,982.764,0.267864,0.85308,0.039354579,0.342764132
,Ni,10,SMR,90.049,6000,1.01325,1,752.918,1026.068,0.267864,0.90049,0.026655147,0.36181328
,Ni,10,SMR,93.671,6000,1.01325,1,789.513,1062.663,0.267864,0.93671,0.016953113,0.376366331
26,Ni,10,0.7Ir,2.467,9500,1.01325,1,301.93,575.08,0.424118,0.02467,0.413655009,0.015694487
,Ni,10,0.7Ir,5.376,9500,1.01325,1,314.117,587.267,0.424118,0.05376,0.401317416,0.034200876
,Ni,10,0.7Ir,9.817,9500,1.01325,1,332.719,605.869,0.424118,0.09817,0.382482336,0.062453496
,Ni,10,0.7Ir,12.268,9500,1.01325,1,342.554,615.704,0.424118,0.12268,0.372087204,0.078046194
,Ni,10,0.7Ir,14.723,9500,1.01325,1,350.253,623.403,0.424118,0.14723,0.361675107,0.09366434
,Ni,10,0.7Ir,22.571,9500,1.01325,1,363.949,637.099,0.424118,0.22571,0.328390326,0.143591511
,Ni,10,0.7Ir,29.497,9500,1.01325,1,375.72,648.87,0.424118,0.29497,0.299015914,0.18765313
,Ni,10,0.7Ir,36.114,9500,1.01325,1,387.062,660.212,0.424118,0.36114,0.270952025,0.229748962
,Ni,10,0.7Ir,43.811,9500,1.01325,1,399.476,672.626,0.424118,0.43811,0.238307663,0.278715505
,Ni,10,0.7Ir,48.732,9500,1.01325,1,409.318,682.468,0.424118,0.48732,0.217436816,0.310021776
,Ni,10,0.7Ir,54.423,9500,1.01325,1,420.872,694.022,0.424118,0.54423,0.193300261,0.346226609
,Ni,10,0.7Ir,58.885,9500,1.01325,1,428.79,701.94,0.424118,0.58885,0.174376116,0.374612826
,Ni,10,0.7Ir,64.732,9500,1.01325,1,439.703,712.853,0.424118,0.64732,0.149577936,0.411810096
,Ni,10,0.7Ir,69.039,9500,1.01325,1,448.048,721.198,0.424118,0.69039,0.131311174,0.439210239

File: decomposition catalyst experiment data Ru.csv (part 1 of 3)
Number,Catalyst,Doping wt%,Support (Promoter),NH3 conversion (%),GHSV (mL g-1 h-1),Pressure (bar),Pressure (atm),Temperature (C),Temperature (K),NH3 in (mol g-1 h-1),NH3 conversion,NH3 out (mol g-1 h-1),Reaction rate (mol H2 g-1 h-1)
1,Ru,0.12,MgO,0.428,22000,1.01325,1,300.228,573.378,0.982168,0.00428,0.977964321,0.006305519
,Ru,0.12,MgO,0.979,22000,1.01325,1,334.377,607.527,0.982168,0.00979,0.972552575,0.014423137
,Ru,0.12,MgO,1.373,22000,1.01325,1,349.179,622.329,0.982168,0.01373,0.968682833,0.02022775
,Ru,0.12,MgO,3.043,22000,1.01325,1,370.825,643.975,0.982168,0.03043,0.952280628,0.044831058
,Ru,0.12,MgO,4.49,22000,1.01325,1,385.125,658.275,0.982168,0.0449,0.938068657,0.066149015
,Ru,0.12,MgO,6.167,22000,1.01325,1,399.971,673.121,0.982168,0.06167,0.921597699,0.090855451
,Ru,0.12,MgO,9.603,22000,1.01325,1,416.641,689.791,0.982168,0.09603,0.887850407,0.14147639
,Ru,0.12,MgO,14.074,22000,1.01325,1,435.105,708.255,0.982168,0.14074,0.843937676,0.207345486
,Ru,0.12,MgO,18.135,22000,1.01325,1,450.763,723.913,0.982168,0.18135,0.804051833,0.26717425
,Ru,0.12,MgO,25.477,22000,1.01325,1,468.657,741.807,0.982168,0.25477,0.731941059,0.375340412
,Ru,0.12,MgO,32.071,22000,1.01325,1,485.666,758.816,0.982168,0.32071,0.667176901,0.472486649
,Ru,0.12,MgO,38.564,22000,1.01325,1,500.517,773.667,0.982168,0.38564,0.603404732,0.568144901
,Ru,0.12,MgO,51.89,22000,1.01325,1,522.686,795.836,0.982168,0.5189,0.472521025,0.764470463
,Ru,0.12,MgO,64.38,22000,1.01325,1,544.15,817.3,0.982168,0.6438,0.349848242,0.948479638
2,Ru,0.41,MgO,0.505,22000,1.01325,1,302.739,575.889,0.982168,0.00505,0.977208052,0.007439923
,Ru,0.41,MgO,1.389,22000,1.01325,1,331.714,604.864,0.982168,0.01389,0.968525686,0.02046347
,Ru,0.41,MgO,2.521,22000,1.01325,1,349.794,622.944,0.982168,0.02521,0.957407545,0.037140683
,Ru,0.41,MgO,8.2,22000,1.01325,1,376.171,649.321,0.982168,0.082,0.901630224,0.120806664
,Ru,0.41,MgO,14.547,22000,1.01325,1,401.08,674.23,0.982168,0.14547,0.839292021,0.214313968
,Ru,0.41,MgO,22.497,22000,1.01325,1,421.977,695.127,0.982168,0.22497,0.761209665,0.331437502
,Ru,0.41,MgO,28.777,22000,1.01325,1,438.638,711.788,0.982168,0.28777,0.699529515,0.423957728
,Ru,0.41,MgO,33.855,22000,1.01325,1,450.401,723.551,0.982168,0.33855,0.649655024,0.498769465
,Ru,0.41,MgO,43.609,22000,1.01325,1,468.509,741.659,0.982168,0.43609,0.553854357,0.642470465
,Ru,0.41,MgO,51.893,22000,1.01325,1,483.333,756.483,0.982168,0.51893,0.47249156,0.76451466
,Ru,0.41,MgO,62.182,22000,1.01325,1,501.185,774.335,0.982168,0.62182,0.371436294,0.916097559
,Ru,0.41,MgO,70.066,22000,1.01325,1,516.538,789.688,0.982168,0.70066,0.294002169,1.032248746
,Ru,0.41,MgO,78.217,22000,1.01325,1,534.062,807.212,0.982168,0.78217,0.213945655,1.152333517
,Ru,0.41,MgO,86.234,22000,1.01325,1,549.689,822.839,0.982168,0.86234,0.135205247,1.27044413
3,Ru,0.75,MgO,1.252,22000,1.01325,1,301.91,575.06,0.982168,0.01252,0.969871257,0.018445115
,Ru,0.75,MgO,3.367,22000,1.01325,1,328.702,601.852,0.982168,0.03367,0.949098403,0.049604395
,Ru,0.75,MgO,5.527,22000,1.01325,1,349.606,622.756,0.982168,0.05527,0.927883575,0.081426638
,Ru,0.75,MgO,15.488,22000,1.01325,1,378.76,651.91,0.982168,0.15488,0.83004982,0.22817727
,Ru,0.75,MgO,24.501,22000,1.01325,1,400.675,673.825,0.982168,0.24501,0.741527018,0.360961473
,Ru,0.75,MgO,34.343,22000,1.01325,1,420.827,693.977,0.982168,0.34343,0.644862044,0.505958934
,Ru,0.75,MgO,44.276,22000,1.01325,1,438.127,711.277,0.982168,0.44276,0.547303296,0.652297056
,Ru,0.75,MgO,52.027,22000,1.01325,1,451.167,724.317,0.982168,0.52027,0.471175455,0.766488818
,Ru,0.75,MgO,64.478,22000,1.01325,1,472.057,745.207,0.982168,0.64478,0.348885717,0.949923425
,Ru,0.75,MgO,74.747,22000,1.01325,1,489.707,762.857,0.982168,0.74747,0.248026885,1.101211672
,Ru,0.75,MgO,82.225,22000,1.01325,1,502.271,775.421,0.982168,0.82225,0.174580362,1.211381457
,Ru,0.75,MgO,88.552,22000,1.01325,1,520.397,793.547,0.982168,0.88552,0.112438593,1.304594111
,Ru,0.75,MgO,93.603,22000,1.01325,1,536.883,810.033,0.982168,0.93603,0.062829287,1.37900807
,Ru,0.75,MgO,95.96,22000,1.01325,1,549.89,823.04,0.982168,0.9596,0.039679587,1.413732619
4,Ru,1.75,MgO,5.113,22000,1.01325,1,300.153,573.303,0.982168,0.05113,0.93194975,0.075327375
,Ru,1.75,MgO,9.657,22000,1.01325,1,316.854,590.004,0.982168,0.09657,0.887320036,0.142271946
,Ru,1.75,MgO,13.125,22000,1.01325,1,332.164,605.314,0.982168,0.13125,0.85325845,0.193364325
,Ru,1.75,MgO,18.068,22000,1.01325,1,351.049,624.199,0.982168,0.18068,0.804709886,0.266187171
,Ru,1.75,MgO,26.388,22000,1.01325,1,367.864,641.014,0.982168,0.26388,0.722993508,0.388761738
,Ru,1.75,MgO,35.383,22000,1.01325,1,384.699,657.849,0.982168,0.35383,0.634647497,0.521280755
,Ru,1.75,MgO,44.784,22000,1.01325,1,400.732,673.882,0.982168,0.44784,0.542313883,0.659781176
,Ru,1.75,MgO,51.773,22000,1.01325,1,410.718,683.868,0.982168,0.51773,0.473670161,0.762746758
,Ru,1.75,MgO,60.648,22000,1.01325,1,421.575,694.725,0.982168,0.60648,0.386502751,0.893497873
,Ru,1.75,MgO,71.136,22000,1.01325,1,434.654,707.804,0.982168,0.71136,0.283492972,1.048012543
,Ru,1.75,MgO,89.124,22000,1.01325,1,469.139,742.289,0.982168,0.89124,0.106820592,1.313021112
,Ru,1.75,MgO,94.476,22000,1.01325,1,486.135,759.285,0.982168,0.94476,0.05425496,1.39186956
,Ru,1.75,MgO,98.887,22000,1.01325,1,502.017,775.167,0.982168,0.98887,0.01093153,1.456854705
,Ru,1.75,MgO,99.653,22000,1.01325,1,518.604,791.754,0.982168,0.99653,0.003408123,1.468139816
5,Ru,7,Al2O3 NR,1.647,6000,1.01325,1,291.412,564.562,0.267864,0.01647,0.26345228,0.00661758
,Ru,7,Al2O3 NR,3.411,6000,1.01325,1,319.347,592.497,0.267864,0.03411,0.258727159,0.013705262
,Ru,7,Al2O3 NR,3.901,6000,1.01325,1,333.071,606.221,0.267864,0.03901,0.257414625,0.015674062
,Ru,7,Al2O3 NR,4.587,6000,1.01325,1,348.241,621.391,0.267864,0.04587,0.255577078,0.018430383
,Ru,7,Al2O3 NR,7.036,6000,1.01325,1,361.977,635.127,0.267864,0.07036,0.249017089,0.028270367
,Ru,7,Al2O3 NR,10.858,6000,1.01325,1,375.24,648.39,0.267864,0.10858,0.238779327,0.04362701
,Ru,7,Al2O3 NR,15.757,6000,1.01325,1,389.232,662.382,0.267864,0.15757,0.22565667,0.063310996
,Ru,7,Al2O3 NR,24.38,6000,1.01325,1,404.209,677.359,0.267864,0.2438,0.202558757,0.097957865
,Ru,7,Al2O3 NR,35.943,6000,1.01325,1,416.075,689.225,0.267864,0.35943,0.171585642,0.144417536
,Ru,7,Al2O3 NR,51.229,6000,1.01325,1,431.814,704.964,0.267864,0.51229,0.130639951,0.205836073
,Ru,7,Al2O3 NR,69.063,6000,1.01325,1,446.847,719.997,0.267864,0.69063,0.082869086,0.277492371
,Ru,7,Al2O3 NR,85.917,6000,1.01325,1,461.393,734.543,0.267864,0.85917,0.037723287,0.345211069
,Ru,7,Al2O3 NR,95.519,6000,1.01325,1,474.45,747.6,0.267864,0.95519,0.012002986,0.383791521
,Ru,7,Al2O3 NR,99.635,6000,1.01325,1,487.956,761.106,0.267864,0.99635,0.000977704,0.400329445
6,Ru,7,CeO2,1.059,6000,1.01325,1,229.759,502.909,0.267864,0.01059,0.26502732,0.00425502
,Ru,7,CeO2,1.852,6000,1.01325,1,257.03,530.18,0.267864,0.01852,0.262903159,0.007441262
,Ru,7,CeO2,4.444,6000,1.01325,1,284.342,557.492,0.267864,0.04444,0.255960124,0.017855814
,Ru,7,CeO2,6.036,6000,1.01325,1,298.19,571.34,0.267864,0.06036,0.251695729,0.024252407
,Ru,7,CeO2,8.519,6000,1.01325,1,311.967,585.117,0.267864,0.08519,0.245044666,0.034229001
,Ru,7,CeO2,11.728,6000,1.01325,1,324.725,597.875,0.267864,0.11728,0.23644891,0.047122635
,Ru,7,CeO2,16.302,6000,1.01325,1,339.522,612.672,0.267864,0.16302,0.224196811,0.065500784
,Ru,7,CeO2,23.827,6000,1.01325,1,353.611,626.761,0.267864,0.23827,0.204040045,0.095735933
,Ru,7,CeO2,37.037,6000,1.01325,1,365.519,638.669,0.267864,0.37037,0.16865521,0.148813185
,Ru,7,CeO2,54.722,6000,1.01325,1,382.935,656.085,0.267864,0.54722,0.121283462,0.219870807
,Ru,7,CeO2,73.457,6000,1.01325,1,397.586,670.736,0.267864,0.73457,0.071099142,0.295147288
,Ru,7,CeO2,89.836,6000,1.01325,1,410.383,683.533,0.267864,0.89836,0.027225697,0.360957455
,Ru,7,CeO2,98.067,6000,1.01325,1,424.395,697.545,0.267864,0.98067,0.005177811,0.394029283
,Ru,7,CeO2,99.831,6000,1.01325,1,437.405,710.555,0.267864,0.99831,0.00045269,0.401116965
7,Ru,7,CNT,1.059,6000,1.01325,1,304.656,577.806,0.267864,0.01059,0.26502732,0.00425502
,Ru,7,CNT,1.992,6000,1.01325,1,331.792,604.942,0.267864,0.01992,0.262528149,0.008003776
,Ru,7,CNT,2.614,6000,1.01325,1,346.317,619.467,0.267864,0.02614,0.260862035,0.010502947
,Ru,7,CNT,6.645,6000,1.01325,1,373.77,646.92,0.267864,0.06645,0.250064437,0.026699344
,Ru,7,CNT,9.225,6000,1.01325,1,387.244,660.394,0.267864,0.09225,0.243153546,0.037065681
,Ru,7,CNT,13.191,6000,1.01325,1,401.407,674.557,0.267864,0.13191,0.23253006,0.05300091
,Ru,7,CNT,19.775,6000,1.01325,1,415.736,688.886,0.267864,0.19775,0.214893894,0.079455159
,Ru,7,CNT,28.3,6000,1.01325,1,429.027,702.177,0.267864,0.283,0.192058488,0.113708268
,Ru,7,CNT,40.101,6000,1.01325,1,443.222,716.372,0.267864,0.40101,0.160447857,0.161124214
,Ru,7,CNT,54.333,6000,1.01325,1,456.683,729.833,0.267864,0.54333,0.122325453,0.218307821
,Ru,7,CNT,71.288,6000,1.01325,1,471.115,744.265,0.267864,0.71288,0.076909112,0.286432332
,Ru,7,CNT,85.053,6000,1.01325,1,484,757.15,0.267864,0.85053,0.040037632,0.341739552
,Ru,7,CNT,95.319,6000,1.01325,1,498.201,771.351,0.267864,0.95319,0.012538714,0.382987929
,Ru,7,CNT,99.83,6000,1.01325,1,511.602,784.752,0.267864,0.9983,0.000455369,0.401112947
8,Ru,5,MgO-DP,3.109,30000,1.01325,1,300.448,573.598,1.33932,0.03109,1.297680541,0.062459188
,Ru,5,MgO-DP,4.398,30000,1.01325,1,314.799,587.949,1.33932,0.04398,1.280416706,0.08835494
,Ru,5,MgO-DP,5.6,30000,1.01325,1,324.826,597.976,1.33932,0.056,1.26431808,0.11250288
,Ru,5,MgO-DP,7.404,30000,1.01325,1,335.046,608.196,1.33932,0.07404,1.240156747,0.148744879
,Ru,5,MgO-DP,10.754,30000,1.01325,1,350.323,623.473,1.33932,0.10754,1.195289527,0.216045709
,Ru,5,MgO-DP,15.908,30000,1.01325,1,365.517,638.667,1.33932,0.15908,1.126260974,0.319588538
,Ru,5,MgO-DP,19.688,30000,1.01325,1,374.832,647.982,1.33932,0.19688,1.075634678,0.395527982
,Ru,5,MgO-DP,23.983,30000,1.01325,1,385.333,658.483,1.33932,0.23983,1.018110884,0.481813673
,Ru,5,MgO-DP,32.916,30000,1.01325,1,401.366,674.516,1.33932,0.32916,0.898469429,0.661275857
,Ru,5,MgO-DP,47.948,30000,1.01325,1,426.82,699.97,1.33932,0.47948,0.697142846,0.96326573
,Ru,5,MgO-DP,68.134,30000,1.01325,1,452.511,725.661,1.33932,0.68134,0.426787711,1.368798433
,Ru,5,MgO-DP,86.001,30000,1.01325,1,478.927,752.077,1.33932,0.86001,0.187491407,1.72774289
,Ru,5,MgO-DP,96.567,30000,1.01325,1,504.009,777.159,1.33932,0.96567,0.045978856,1.940011717
,Ru,5,MgO-DP,98.457,30000,1.01325,1,527.528,800.678,1.33932,0.98457,0.020665708,1.977981439
9,Ru-KOH,4.8,La2O3-700-i-K,16.456,18000,1.01325,1,300.808,573.958,0.803592,0.16456,0.6713529,0.198358649
,Ru-KOH,4.8,La2O3-700-i-K,33.868,18000,1.01325,1,350.899,624.049,0.803592,0.33868,0.531431461,0.408240808
,Ru-KOH,4.8,La2O3-700-i-K,44.412,18000,1.01325,1,379.77,652.92,0.803592,0.44412,0.446700721,0.535336919
,Ru-KOH,4.8,La2O3-700-i-K,51.783,18000,1.01325,1,400.691,673.841,0.803592,0.51783,0.387467955,0.624186068
,Ru-KOH,4.8,La2O3-700-i-K,64.701,18000,1.01325,1,431.192,704.342,0.803592,0.64701,0.28365994,0.77989809
,Ru-KOH,4.8,La2O3-700-i-K,73.089,18000,1.01325,1,451.132,724.282,0.803592,0.73089,0.216254643,0.881006035
,Ru-KOH,4.8,La2O3-700-i-K,79.622,18000,1.01325,1,467.1,740.25,0.803592,0.79622,0.163755978,0.959754033
,Ru-KOH,4.8,La2O3-700-i-K,83.402,18000,1.01325,1,476.319,749.469,0.803592,0.83402,0.1333802,1.0053177
,Ru-KOH,4.8,La2O3-700-i-K,87.974,18000,1.01325,1,490.858,764.008,0.803592,0.87974,0.096639974,1.060428039
,Ru-KOH,4.8,La2O3-700-i-K,91.154,18000,1.01325,1,501.035,774.185,0.803592,0.91154,0.071085748,1.098759378
,Ru-KOH,4.8,La2O3-700-i-K,94.132,18000,1.01325,1,515.072,788.222,0.803592,0.94132,0.047154779,1.134655832
,Ru-KOH,4.8,La2O3-700-i-K,96.513,18000,1.01325,1,526.688,799.838,0.803592,0.96513,0.028021253,1.16335612
,Ru-KOH,4.8,La2O3-700-i-K,98.296,18000,1.01325,1,538.297,811.447,0.803592,0.98296,0.013693208,1.184848188
,Ru-KOH,4.8,La2O3-700-i-K,99.881,18000,1.01325,1,548.454,821.604,0.803592,0.99881,0.000956274,1.203953588
10,Ru,4.8,La2O3-700-i,7.418,18000,1.01325,1,300.645,573.795,0.803592,0.07418,0.743981545,0.089415682
,Ru,4.8,La2O3-700-i,19.556,18000,1.01325,1,349.841,622.991,0.803592,0.19556,0.646441548,0.235725677
,Ru,4.8,La2O3-700-i,31.554,18000,1.01325,1,381.025,654.175,0.803592,0.31554,0.55002658,0.38034813
,Ru,4.8,La2O3-700-i,40.082,18000,1.01325,1,400.672,673.822,0.803592,0.40082,0.481496255,0.483143618
,Ru,4.8,La2O3-700-i,53.03,18000,1.01325,1,430.718,703.868,0.803592,0.5303,0.377447162,0.639217256
,Ru,4.8,La2O3-700-i,61.557,18000,1.01325,1,451.13,724.28,0.803592,0.61557,0.308924873,0.742000691
,Ru,4.8,La2O3-700-i,67.874,18000,1.01325,1,465.768,738.918,0.803592,0.67874,0.258161966,0.818145051
,Ru,4.8,La2O3-700-i,72.374,18000,1.01325,1,475.978,749.128,0.803592,0.72374,0.222000326,0.872387511
,Ru,4.8,La2O3-700-i,78.137,18000,1.01325,1,490.8,763.95,0.803592,0.78137,0.175689319,0.941854022
,Ru,4.8,La2O3-700-i,82.717,18000,1.01325,1,501.202,774.352,0.803592,0.82717,0.138884805,0.997060792
,Ru,4.8,La2O3-700-i,87.768,18000,1.01325,1,515.058,788.208,0.803592,0.87768,0.098295373,1.05794494
,Ru,4.8,La2O3-700-i,92.03,18000,1.01325,1,526.606,799.756,0.803592,0.9203,0.064046282,1.109318576
,Ru,4.8,La2O3-700-i,95.341,18000,1.01325,1,538.908,812.058,0.803592,0.95341,0.037439351,1.149228973
,Ru,4.8,La2O3-700-i,98.496,18000,1.01325,1,549.676,822.826,0.803592,0.98496,0.012086024,1.187258964
11,Ru,4.8,La(OH)3,5.164,18000,1.01325,1,301.13,574.28,0.803592,0.05164,0.762094509,0.062246236
,Ru,4.8,La(OH)3,9.829,18000,1.01325,1,326.135,599.285,0.803592,0.09829,0.724606942,0.118477587
,Ru,4.8,La(OH)3,14.32,18000,1.01325,1,350.335,623.485,0.803592,0.1432,0.688517626,0.172611562
,Ru,4.8,La(OH)3,18.205,18000,1.01325,1,367.869,641.019,0.803592,0.18205,0.657298076,0.219440885
,Ru,4.8,La(OH)3,22.866,18000,1.01325,1,387.413,660.563,0.803592,0.22866,0.619842653,0.27562402
,Ru,4.8,La(OH)3,26.058,18000,1.01325,1,399.902,673.052,0.803592,0.26058,0.594191997,0.314100005
,Ru,4.8,La(OH)3,32.612,18000,1.01325,1,418.607,691.757,0.803592,0.32612,0.541524577,0.393101135
,Ru,4.8,La(OH)3,38.992,18000,1.01325,1,435.291,708.441,0.803592,0.38992,0.490255407,0.470004889
,Ru,4.8,La(OH)3,44.509,18000,1.01325,1,449.765,722.915,0.803592,0.44509,0.445921237,0.536506145
,Ru,4.8,La(OH)3,52.96,18000,1.01325,1,473.9,747.05,0.803592,0.5296,0.378009677,0.638373485
,Ru,4.8,La(OH)3,61.84,18000,1.01325,1,498.231,771.381,0.803592,0.6184,0.306650707,0.745411939
,Ru,4.8,La(OH)3,65.829,18000,1.01325,1,510.538,783.688,0.803592,0.65829,0.274595422,0.793494867
,Ru,4.8,La(OH)3,70.206,18000,1.01325,1,523.783,796.933,0.803592,0.70206,0.2394222,0.846254699
,Ru,4.8,La(OH)3,77.452,18000,1.01325,1,548.544,821.694,0.803592,0.77452,0.181193924,0.933597114
12,Ru,4.8,La2O2CO3  ,0.846,18000,1.01325,1,301.858,575.008,0.803592,0.00846,0.796793612,0.010197582
,Ru,4.8,La2O2CO3  ,1.513,18000,1.01325,1,325.802,598.952,0.803592,0.01513,0.791433653,0.01823752
,Ru,4.8,La2O2CO3  ,2.939,18000,1.01325,1,349.988,623.138,0.803592,0.02939,0.779974431,0.035426353
,Ru,4.8,La2O2CO3  ,7.838,18000,1.01325,1,377.941,651.091,0.803592,0.07838,0.740606459,0.094478311
,Ru,4.8,La2O2CO3  ,12.407,18000,1.01325,1,399.783,672.933,0.803592,0.12407,0.703890341,0.149552489
,Ru,4.8,La2O2CO3  ,18.605,18000,1.01325,1,426.696,699.846,0.803592,0.18605,0.654083708,0.224262437
,Ru,4.8,La2O2CO3  ,24.801,18000,1.01325,1,449.021,722.171,0.803592,0.24801,0.604293148,0.298948278
,Ru,4.8,La2O2CO3  ,29.581,18000,1.01325,1,461.941,735.091,0.803592,0.29581,0.56588145,0.356565824
,Ru,4.8,La2O2CO3  ,34.577,18000,1.01325,1,474.092,747.242,0.803592,0.34577,0.525733994,0.416787009
,Ru,4.8,La2O2CO3  ,38.055,18000,1.01325,1,486.778,759.928,0.803592,0.38055,0.497785064,0.458710403
,Ru,4.8,La2O2CO3  ,41.534,18000,1.01325,1,499.464,772.614,0.803592,0.41534,0.469828099,0.500645852
,Ru,4.8,La2O2CO3  ,45.446,18000,1.01325,1,513.162,786.312,0.803592,0.45446,0.43839158,0.54780063
,Ru,4.8,La2O2CO3  ,48.382,18000,1.01325,1,524.582,797.732,0.803592,0.48382,0.414798119,0.583190822
,Ru,4.8,La2O2CO3  ,54.362,18000,1.01325,1,548.44,821.59,0.803592,0.54362,0.366743317,0.655273025
13,Ru,4.8,Er2O3,3.698,18000,1.01325,1,300.365,573.515,0.803592,0.03698,0.773875168,0.044575248
,Ru,4.8,Er2O3,8.272,18000,1.01325,1,329.484,602.634,0.803592,0.08272,0.73711887,0.099709695
,Ru,4.8,Er2O3,11.343,18000,1.01325,1,348.732,621.882,0.803592,0.11343,0.712440559,0.136727161
,Ru,4.8,Er2O3,22.766,18000,1.01325,1,376.276,649.426,0.803592,0.22766,0.620646245,0.274418632
,Ru,4.8,Er2O3,33.507,18000,1.01325,1,400.527,673.677,0.803592,0.33507,0.534332429,0.403889357
,Ru,4.8,Er2O3,43.354,18000,1.01325,1,428.548,701.698,0.803592,0.43354,0.455202724,0.522583914
,Ru,4.8,Er2O3,51.561,18000,1.01325,1,450.311,723.461,0.803592,0.51561,0.389251929,0.621510107
,Ru,4.8,Er2O3,60.589,18000,1.01325,1,475.367,748.517,0.803592,0.60589,0.316703643,0.730332535
,Ru,4.8,Er2O3,65.034,18000,1.01325,1,488.059,761.209,0.803592,0.65034,0.280983979,0.783912032
,Ru,4.8,Er2O3,70.301,18000,1.01325,1,500.43,773.58,0.803592,0.70301,0.238658788,0.847399818
,Ru,4.8,Er2O3,73.856,18000,1.01325,1,512.127,785.277,0.803592,0.73856,0.210091092,0.890251361
,Ru,4.8,Er2O3,78.506,18000,1.01325,1,526.135,799.285,0.803592,0.78506,0.172724064,0.946301903
,Ru,4.8,Er2O3,82.198,18000,1.01325,1,538.327,811.477,0.803592,0.82198,0.143055448,0.990804828
,Ru,4.8,Er2O3,85.617,18000,1.01325,1,549.858,823.008,0.803592,0.85617,0.115580637,1.032017044
14,Ru,4.8,SiO2,0.976,18000,1.01325,1,302.857,576.007,0.803592,0.00976,0.795748942,0.011764587
,Ru,4.8,SiO2,3.755,18000,1.01325,1,350.321,623.471,0.803592,0.03755,0.77341712,0.045262319
,Ru,4.8,SiO2,7.611,18000,1.01325,1,376.384,649.534,0.803592,0.07611,0.742430613,0.091742081
,Ru,4.8,SiO2,12.44,18000,1.01325,1,400.422,673.572,0.803592,0.1244,0.703625155,0.149950267
,Ru,4.8,SiO2,19.897,18000,1.01325,1,426.869,700.019,0.803592,0.19897,0.6437013,0.23983605
,Ru,4.8,SiO2,26.756,18000,1.01325,1,450.522,723.672,0.803592,0.26756,0.588582924,0.322513613
,Ru,4.8,SiO2,32.812,18000,1.01325,1,463.829,736.979,0.803592,0.32812,0.539917393,0.395511911
,Ru,4.8,SiO2,39.27,18000,1.01325,1,476.891,750.041,0.803592,0.3927,0.488021422,0.473355868
,Ru,4.8,SiO2,43.383,18000,1.01325,1,488.746,761.896,0.803592,0.43383,0.454969683,0.522933476
,Ru,4.8,SiO2,46.976,18000,1.01325,1,499.634,772.784,0.803592,0.46976,0.426096622,0.566243067
,Ru,4.8,SiO2,51.878,18000,1.01325,1,513.248,786.398,0.803592,0.51878,0.386704542,0.625331187
,Ru,4.8,SiO2,55.782,18000,1.01325,1,524.685,797.835,0.803592,0.55782,0.355332311,0.672389534
,Ru,4.8,SiO2,59.593,18000,1.01325,1,537.334,810.484,0.803592,0.59593,0.324707419,0.718326871
,Ru,4.8,SiO2,62.939,18000,1.01325,1,548.746,821.896,0.803592,0.62939,0.297819231,0.758659153
15,Ru,3.5,CNTs,5.922,6000,1.01325,1,320.354,593.504,0.267864,0.05922,0.252001094,0.023794359
,Ru,3.5,CNTs,6.162,6000,1.01325,1,335.507,608.657,0.267864,0.06162,0.25135822,0.02475867
,Ru,3.5,CNTs,6.522,6000,1.01325,1,349.663,622.813,0.267864,0.06522,0.25039391,0.026205135
,Ru,3.5,CNTs,8.304,6000,1.01325,1,376.727,649.877,0.267864,0.08304,0.245620573,0.03336514
,Ru,3.5,CNTs,9.82,6000,1.01325,1,400.194,673.344,0.267864,0.0982,0.241559755,0.039456367
,Ru,3.5,CNTs,11.755,6000,1.01325,1,413.667,686.817,0.267864,0.11755,0.236376587,0.04723112
,Ru,3.5,CNTs,14.393,6000,1.01325,1,424.969,698.119,0.267864,0.14393,0.229310334,0.057830498
,Ru,3.5,CNTs,17.704,6000,1.01325,1,437.26,710.41,0.267864,0.17704,0.220441357,0.071133964
,Ru,3.5,CNTs,21.214,6000,1.01325,1,450.062,723.212,0.267864,0.21214,0.211039331,0.085237003
,Ru,3.5,CNTs,27.7,6000,1.01325,1,463.068,736.218,0.267864,0.277,0.193665672,0.111297492
,Ru,3.5,CNTs,33.732,6000,1.01325,1,475.218,748.368,0.267864,0.33732,0.177508116,0.135533827
,Ru,3.5,CNTs,40.671,6000,1.01325,1,483.567,756.717,0.267864,0.40671,0.158921033,0.163414451
,Ru,3.5,CNTs,45.668,6000,1.01325,1,489.885,763.035,0.267864,0.45668,0.145535868,0.183492197
,Ru,3.5,CNTs,54.982,6000,1.01325,1,499.746,772.896,0.267864,0.54982,0.120587016,0.220915477
16,Ru,3,SiO2,6.072,6000,1.01325,1,300.31,573.46,0.267864,0.06072,0.251599298,0.024397053
,Ru,3,SiO2,9.37,6000,1.01325,1,327.189,600.339,0.267864,0.0937,0.242765143,0.037648285
,Ru,3,SiO2,14.243,6000,1.01325,1,350.077,623.227,0.267864,0.14243,0.22971213,0.057227804
,Ru,3,SiO2,18.904,6000,1.01325,1,370.845,643.995,0.267864,0.18904,0.217226989,0.075955516
,Ru,3,SiO2,23.714,6000,1.01325,1,385.674,658.824,0.267864,0.23714,0.204342731,0.095281903
,Ru,3,SiO2,28.786,6000,1.01325,1,400.585,673.735,0.267864,0.28786,0.190756669,0.115660997
,Ru,3,SiO2,32.876,6000,1.01325,1,413.622,686.772,0.267864,0.32876,0.179801031,0.132094453
,Ru,3,SiO2,37.406,6000,1.01325,1,425.027,698.177,0.267864,0.37406,0.167666792,0.150295812
,Ru,3,SiO2,47.156,6000,1.01325,1,439.164,712.314,0.267864,0.47156,0.141550052,0.189470922
,Ru,3,SiO2,55.426,6000,1.01325,1,450.179,723.329,0.267864,0.55426,0.119397699,0.222699451
,Ru,3,SiO2,64.113,6000,1.01325,1,463.417,736.567,0.267864,0.64113,0.096128354,0.257603469
,Ru,3,SiO2,71.847,6000,1.01325,1,475.118,748.268,0.267864,0.71847,0.075411752,0.288678372
,Ru,3,SiO2,78.987,6000,1.01325,1,488.958,762.108,0.267864,0.78987,0.056286262,0.317366607
,Ru,3,SiO2,84.342,6000,1.01325,1,499.723,772.873,0.267864,0.84342,0.041942145,0.338882782
17,Ru,5,SiO2,3.448,6000,1.01325,1,301.393,574.543,0.267864,0.03448,0.258628049,0.013853926
,Ru,5,SiO2,10.645,6000,1.01325,1,335.537,608.687,0.267864,0.10645,0.239349877,0.042771184
,Ru,5,SiO2,13.343,6000,1.01325,1,350.187,623.337,0.267864,0.13343,0.232122906,0.05361164
,Ru,5,SiO2,20.69,6000,1.01325,1,368.705,641.855,0.267864,0.2069,0.212442938,0.083131592
,Ru,5,SiO2,29.535,6000,1.01325,1,390.885,664.035,0.267864,0.29535,0.188750368,0.118670449
,Ru,5,SiO2,33.658,6000,1.01325,1,400.466,673.616,0.267864,0.33658,0.177706335,0.135236498
,Ru,5,SiO2,40.18,6000,1.01325,1,414.784,687.934,0.267864,0.4018,0.160236245,0.161441633
,Ru,5,SiO2,45.427,6000,1.01325,1,425.549,698.699,0.267864,0.45427,0.146181421,0.182523869
,Ru,5,SiO2,55.622,6000,1.01325,1,439.104,712.254,0.267864,0.55622,0.118872686,0.223486971
,Ru,5,SiO2,62.804,6000,1.01325,1,449.65,722.8,0.267864,0.62804,0.099634693,0.25234396
,Ru,5,SiO2,70.615,6000,1.01325,1,462.348,735.498,0.267864,0.70615,0.078711836,0.283728245
,Ru,5,SiO2,77.559,6000,1.01325,1,474.25,747.4,0.267864,0.77559,0.06011136,0.31162896
,Ru,5,SiO2,84.708,6000,1.01325,1,488.395,761.545,0.267864,0.84708,0.040961763,0.340353356
,Ru,5,SiO2,89.955,6000,1.01325,1,499.375,772.525,0.267864,0.89955,0.026906939,0.361435592
18,Ru,5,MgO-DP,3.729,36000,1.01325,1,324.481,597.631,1.607184,0.03729,1.547252109,0.089897837
,Ru,5,MgO-DP,4.381,36000,1.01325,1,349.956,623.106,1.607184,0.04381,1.536773269,0.105616097
,Ru,5,MgO-DP,9.039,36000,1.01325,1,362.539,635.689,1.607184,0.09039,1.461910638,0.217910043
,Ru,5,MgO-DP,13.727,36000,1.01325,1,374.617,647.767,1.607184,0.13727,1.386565852,0.330927222
,Ru,5,MgO-DP,18.928,36000,1.01325,1,388.693,661.843,1.607184,0.18928,1.302976212,0.456311681
,Ru,5,MgO-DP,24.059,36000,1.01325,1,400.27,673.42,1.607184,0.24059,1.220511601,0.580008598
,Ru,5,MgO-DP,30.336,36000,1.01325,1,412.571,685.721,1.607184,0.30336,1.119628662,0.731333007
,Ru,5,MgO-DP,37.239,36000,1.01325,1,424.552,697.702,1.607184,0.37239,1.00868475,0.897748875
,Ru,5,MgO-DP,45.547,36000,1.01325,1,438.526,711.676,1.607184,0.45547,0.875159904,1.098036145
,Ru,5,MgO-DP,52.653,36000,1.01325,1,450.008,723.158,1.607184,0.52653,0.760953408,1.269345887
,Ru,5,MgO-DP,61.647,36000,1.01325,1,462.771,735.921,1.607184,0.61647,0.61640328,1.486171081
,Ru,5,MgO-DP,70.424,36000,1.01325,1,474.738,747.888,1.607184,0.70424,0.47534074,1.69776489
,Ru,5,MgO-DP,81.456,36000,1.01325,1,488.724,761.874,1.607184,0.81456,0.298036201,1.963721699
,Ru,5,MgO-DP,90.717,36000,1.01325,1,499.603,772.753,1.607184,0.90717,0.149194891,2.186983664
19,Ru,3,MgO-DP,3.934,36000,1.01325,1,349.586,622.736,1.607184,0.03934,1.543957381,0.094839928
,Ru,3,MgO-DP,4.607,36000,1.01325,1,374.755,647.905,1.607184,0.04607,1.533141033,0.11106445
,Ru,3,MgO-DP,6.48,36000,1.01325,1,386.784,659.934,1.607184,0.0648,1.503038477,0.156218285
,Ru,3,MgO-DP,9.504,36000,1.01325,1,400.17,673.32,1.607184,0.09504,1.454437233,0.229120151
,Ru,3,MgO-DP,13.832,36000,1.01325,1,411.927,685.077,1.607184,0.13832,1.384878309,0.333458536
,Ru,3,MgO-DP,19.204,36000,1.01325,1,424.35,697.5,1.607184,0.19204,1.298540385,0.462965423
,Ru,3,MgO-DP,26.857,36000,1.01325,1,438.657,711.807,1.607184,0.26857,1.175542593,0.64746211
,Ru,3,MgO-DP,33.191,36000,1.01325,1,449.638,722.788,1.607184,0.33191,1.073743559,0.800160662
,Ru,3,MgO-DP,42.576,36000,1.01325,1,463.918,737.068,1.607184,0.42576,0.92290934,1.02641199
,Ru,3,MgO-DP,50.571,36000,1.01325,1,475.173,748.323,1.607184,0.50571,0.794414979,1.219153531
,Ru,3,MgO-DP,61.039,36000,1.01325,1,488.785,761.935,1.607184,0.61039,0.626174958,1.471513563
,Ru,3,MgO-DP,69.908,36000,1.01325,1,499.765,772.915,1.607184,0.69908,0.483633809,1.685325286
,Ru,3,MgO-DP,82.041,36000,1.01325,1,514.827,787.977,1.607184,0.82041,0.288634175,1.977824738
,Ru,3,MgO-DP,91.174,36000,1.01325,1,524.617,797.767,1.607184,0.91174,0.14185006,2.19800091
20,Ru,5,MgO-IM,0.905,36000,1.01325,1,374.884,648.034,1.607184,0.00905,1.592638985,0.021817523
,Ru,5,MgO-IM,4.503,36000,1.01325,1,399.755,672.905,1.607184,0.04503,1.534812504,0.108557243
,Ru,5,MgO-IM,7.188,36000,1.01325,1,413.045,686.195,1.607184,0.07188,1.491659614,0.173286579
,Ru,5,MgO-IM,10.157,36000,1.01325,1,425.091,698.241,1.607184,0.10157,1.443942321,0.244862518
,Ru,5,MgO-IM,13.77,36000,1.01325,1,438.77,711.92,1.607184,0.1377,1.385874763,0.331963855
,Ru,5,MgO-IM,17.595,36000,1.01325,1,450.216,723.366,1.607184,0.17595,1.324399975,0.424176037
,Ru,5,MgO-IM,22.933,36000,1.01325,1,463.794,736.944,1.607184,0.22933,1.238608493,0.55286326
,Ru,5,MgO-IM,27.839,36000,1.01325,1,474.907,748.057,1.607184,0.27839,1.159760046,0.671135931
,Ru,5,MgO-IM,35.32,36000,1.01325,1,487.763,760.913,1.607184,0.3532,1.039526611,0.851486083
,Ru,5,MgO-IM,42.486,36000,1.01325,1,500.397,773.547,1.607184,0.42486,0.924355806,1.024242291
,Ru,5,MgO-IM,51.741,36000,1.01325,1,516.405,789.555,1.607184,0.51741,0.775610927,1.24735961
,Ru,5,MgO-IM,57.101,36000,1.01325,1,526.004,799.154,1.607184,0.57101,0.689465864,1.376577204
,Ru,5,MgO-IM,64.455,36000,1.01325,1,539.407,812.557,1.607184,0.64455,0.571273553,1.553865671
,Ru,5,MgO-IM,70.515,36000,1.01325,1,549.565,822.715,1.607184,0.70515,0.473878202,1.699958696
21,Ru,3,MgO-IM,0.942,36000,1.01325,1,399.985,673.135,1.607184,0.00942,1.592044327,0.02270951
,Ru,3,MgO-IM,2.551,36000,1.01325,1,413.4,686.55,1.607184,0.02551,1.566184736,0.061498896
,Ru,3,MgO-IM,4.265,36000,1.01325,1,424.465,697.615,1.607184,0.04265,1.538637602,0.102819596
,Ru,3,MgO-IM,6.738,36000,1.01325,1,437.489,710.639,1.607184,0.06738,1.498891942,0.162438087
,Ru,3,MgO-IM,9.518,36000,1.01325,1,449.337,722.487,1.607184,0.09518,1.454212227,0.22945766
,Ru,3,MgO-IM,15.24,36000,1.01325,1,464.71,737.86,1.607184,0.1524,1.362249158,0.367402262
,Ru,3,MgO-IM,19.342,36000,1.01325,1,475.285,748.435,1.607184,0.19342,1.296322471,0.466292294
,Ru,3,MgO-IM,22.46,36000,1.01325,1,482.585,755.735,1.607184,0.2246,1.246210474,0.54146029
,Ru,3,MgO-IM,25.37,36000,1.01325,1,489.581,762.731,1.607184,0.2537,1.199441419,0.611613871
,Ru,3,MgO-IM,30.235,36000,1.01325,1,499.666,772.816,1.607184,0.30235,1.121251918,0.728898124
,Ru,3,MgO-IM,37.273,36000,1.01325,1,513.302,786.452,1.607184,0.37273,1.008138308,0.898568538
,Ru,3,MgO-IM,46.406,36000,1.01325,1,530.202,803.352,1.607184,0.46406,0.861354193,1.118744711
,Ru,3,MgO-IM,52.92,36000,1.01325,1,541.921,815.071,1.607184,0.5292,0.756662227,1.275782659
,Ru,3,MgO-IM,57.101,36000,1.01325,1,549.698,822.848,1.607184,0.57101,0.689465864,1.376577204
22,Ru,10,Cr2O3,11.8885,30000,1.01325,1,450.16,723.31,1.33932,0.118885,1.180094942,0.238837587
,Ru,10,Cr2O3,15.2241,30000,1.01325,1,458.483,731.633,1.33932,0.152241,1.135420584,0.305849124
,Ru,10,Cr2O3,20.248,30000,1.01325,1,470.738,743.888,1.33932,0.20248,1.068134486,0.40677827
,Ru,10,Cr2O3,26.0397,30000,1.01325,1,484.977,758.127,1.33932,0.260397,0.99056509,0.523132365
,Ru,10,Cr2O3,32.1796,30000,1.01325,1,499.821,772.971,1.33932,0.321796,0.908332181,0.646481728
,Ru,10,Cr2O3,38.6064,30000,1.01325,1,508.55,781.7,1.33932,0.386064,0.822256764,0.775594855
,Ru,10,Cr2O3,45.7882,30000,1.01325,1,518.144,791.294,1.33932,0.457882,0.72606948,0.91987578
,Ru,10,Cr2O3,56.4423,30000,1.01325,1,532.517,805.667,1.33932,0.564423,0.583376988,1.133914519
,Ru,10,Cr2O3,69.4642,30000,1.01325,1,550.157,823.307,1.33932,0.694642,0.408972077,1.395521885
,Ru,10,Cr2O3,73.6318,30000,1.01325,1,557.145,830.295,1.33932,0.736318,0.353154576,1.479248136
,Ru,10,Cr2O3,80.1543,30000,1.01325,1,567.703,840.853,1.33932,0.801543,0.265797429,1.610283856
,Ru,10,Cr2O3,85.5727,30000,1.01325,1,577.094,850.244,1.33932,0.855727,0.193227714,1.719138428
,Ru,10,Cr2O3,92.3181,30000,1.01325,1,588.816,861.966,1.33932,0.923181,0.102885223,1.854652165
,Ru,10,Cr2O3,98.5649,30000,1.01325,1,599.236,872.386,1.33932,0.985649,0.019220581,1.980149128
23,Ru,5,Cr2O3,9.2663,30000,1.01325,1,450.257,723.407,1.33932,0.092663,1.215214591,0.186158114
,Ru,5,Cr2O3,13.7525,30000,1.01325,1,462.325,735.475,1.33932,0.137525,1.155130017,0.276284975
,Ru,5,Cr2O3,18.2377,30000,1.01325,1,473.958,747.108,1.33932,0.182377,1.095058836,0.366391745
,Ru,5,Cr2O3,23.3388,30000,1.01325,1,487.33,760.48,1.33932,0.233388,1.026738784,0.468871824
,Ru,5,Cr2O3,28.4381,30000,1.01325,1,499.943,773.093,1.33932,0.284381,0.958442839,0.571315741
,Ru,5,Cr2O3,35.629,30000,1.01325,1,509.851,783.001,1.33932,0.35629,0.862133677,0.715779484
,Ru,5,Cr2O3,45.8001,30000,1.01325,1,523.245,796.395,1.33932,0.458001,0.725910101,0.920114849
,Ru,5,Cr2O3,56.8479,30000,1.01325,1,537.729,810.879,1.33932,0.568479,0.577944706,1.142062941
,Ru,5,Cr2O3,66.405,30000,1.01325,1,550.252,823.402,1.33932,0.66405,0.449944554,1.334063169
,Ru,5,Cr2O3,72.0718,30000,1.01325,1,558.919,832.069,1.33932,0.720718,0.374047968,1.447908048
,Ru,5,Cr2O3,79.2413,30000,1.01325,1,568.943,842.093,1.33932,0.792413,0.278025421,1.591941869
,Ru,5,Cr2O3,85.0905,30000,1.01325,1,578.1,851.25,1.33932,0.850905,0.199685915,1.709451127
,Ru,5,Cr2O3,93.6989,30000,1.01325,1,590.599,863.749,1.33932,0.936989,0.084391893,1.882392161
,Ru,5,Cr2O3,99.446,30000,1.01325,1,599.24,872.39,1.33932,0.99446,0.007419833,1.997850251
24,Ru,1,Cr2O3,7.4683,30000,1.01325,1,450.33,723.48,1.33932,0.074683,1.239295564,0.150036653
,Ru,1,Cr2O3,11.0781,30000,1.01325,1,463.405,736.555,1.33932,0.110781,1.190948791,0.222556813
,Ru,1,Cr2O3,14.2475,30000,1.01325,1,476.547,749.697,1.33932,0.142475,1.148500383,0.286229426
,Ru,1,Cr2O3,17.8581,30000,1.01325,1,489.964,763.114,1.33932,0.178581,1.100142895,0.358765657
,Ru,1,Cr2O3,20.5246,30000,1.01325,1,499.959,773.109,1.33932,0.205246,1.064429927,0.412335109
,Ru,1,Cr2O3,26.391,30000,1.01325,1,512.565,785.715,1.33932,0.26391,0.985860059,0.530189912
,Ru,1,Cr2O3,32.9173,30000,1.01325,1,524.764,797.914,1.33932,0.329173,0.898452018,0.661301974
,Ru,1,Cr2O3,39.1701,30000,1.01325,1,537.782,810.932,1.33932,0.391701,0.814707017,0.786919475
,Ru,1,Cr2O3,45.7575,30000,1.01325,1,550.534,823.684,1.33932,0.457575,0.726480651,0.919259024
,Ru,1,Cr2O3,53.9738,30000,1.01325,1,560.998,834.148,1.33932,0.539738,0.616438102,1.084322847
,Ru,1,Cr2O3,62.3006,30000,1.01325,1,570.694,843.844,1.33932,0.623006,0.504915604,1.251606594
,Ru,1,Cr2O3,69.62,30000,1.01325,1,579.463,852.613,1.33932,0.6962,0.406885416,1.398651876
,Ru,1,Cr2O3,79.4391,30000,1.01325,1,591.879,865.029,1.33932,0.794391,0.275376246,1.595915631
,Ru,1,Cr2O3,86.4499,30000,1.01325,1,599.507,872.657,1.33932,0.864499,0.181479199,1.736761201
25,Ru,3,Ba-ZrO2,1.3621,30000,1.01325,1,326.029,599.179,1.33932,0.013621,1.321077122,0.027364317
,Ru,3,Ba-ZrO2,1.6122,30000,1.01325,1,350.373,623.523,1.33932,0.016122,1.317727483,0.032388776
,Ru,3,Ba-ZrO2,2.7771,30000,1.01325,1,364.497,637.647,1.33932,0.027771,1.302125744,0.055791384
,Ru,3,Ba-ZrO2,4.2052,30000,1.01325,1,375.287,648.437,1.33932,0.042052,1.282998915,0.084481627
,Ru,3,Ba-ZrO2,5.6235,30000,1.01325,1,388.086,661.236,1.33932,0.056235,1.26400334,0.11297499
,Ru,3,Ba-ZrO2,7.1718,30000,1.01325,1,399.552,672.702,1.33932,0.071718,1.243266648,0.144080028
,Ru,3,Ba-ZrO2,10.674,30000,1.01325,1,415.362,688.512,1.33932,0.10674,1.196360983,0.214438525
,Ru,3,Ba-ZrO2,13.7122,30000,1.01325,1,425.122,698.272,1.33932,0.137122,1.155669763,0.275475356
,Ru,3,Ba-ZrO2,18.4564,30000,1.01325,1,439.436,712.586,1.33932,0.184564,1.092129744,0.370785385
,Ru,3,Ba-ZrO2,22.968,30000,1.01325,1,450.835,723.985,1.33932,0.22968,1.031704982,0.461422526
,Ru,3,Ba-ZrO2,30.1773,30000,1.01325,1,465.95,739.1,1.33932,0.301773,0.935149386,0.606255922
,Ru,3,Ba-ZrO2,35.1859,30000,1.01325,1,476.706,749.856,1.33932,0.351859,0.868068204,0.706877694
,Ru,3,Ba-ZrO2,45.483,30000,1.01325,1,491.538,764.688,1.33932,0.45483,0.730157084,0.913744373
,Ru,3,Ba-ZrO2,53.2114,30000,1.01325,1,501.546,774.696,1.33932,0.532114,0.626649078,1.069006384
26,Ru-K ,3,Ba-ZrO2,1.4723,30000,1.01325,1,303.714,576.864,1.33932,0.014723,1.319601192,0.029578213
,Ru-K ,3,Ba-ZrO2,3.2168,30000,1.01325,1,325.458,598.608,1.33932,0.032168,1.296236754,0.064624869
,Ru-K ,3,Ba-ZrO2,5.5618,30000,1.01325,1,350.582,623.732,1.33932,0.055618,1.2648297,0.11173545
,Ru-K ,3,Ba-ZrO2,9.0199,30000,1.01325,1,375.319,648.469,1.33932,0.090199,1.218514675,0.181207987
,Ru-K ,3,Ba-ZrO2,11.0564,30000,1.01325,1,387.927,661.077,1.33932,0.110564,1.191239424,0.222120865
,Ru-K ,3,Ba-ZrO2,13.2174,30000,1.01325,1,400.319,673.469,1.33932,0.132174,1.162296718,0.265534923
,Ru-K ,3,Ba-ZrO2,17.9638,30000,1.01325,1,414.186,687.336,1.33932,0.179638,1.098727234,0.360889149
,Ru-K ,3,Ba-ZrO2,22.4732,30000,1.01325,1,426.032,699.182,1.33932,0.224732,1.038331938,0.451482093
,Ru-K ,3,Ba-ZrO2,27.5898,30000,1.01325,1,439.92,713.07,1.33932,0.275898,0.969804291,0.554273564
,Ru-K ,3,Ba-ZrO2,31.4832,30000,1.01325,1,451.51,724.66,1.33932,0.314832,0.917659206,0.632491191
,Ru-K ,3,Ba-ZrO2,43.506,30000,1.01325,1,466.88,740.03,1.33932,0.43506,0.756635441,0.874026839
,Ru-K ,3,Ba-ZrO2,51.7259,30000,1.01325,1,477.36,750.51,1.33932,0.517259,0.646544676,1.039162986
,Ru-K ,3,Ba-ZrO2,62.0208,30000,1.01325,1,492.638,765.788,1.33932,0.620208,0.508663021,1.245985468
,Ru-K ,3,Ba-ZrO2,68.149,30000,1.01325,1,501.668,774.818,1.33932,0.68149,0.426586813,1.36909978
27,Ru-Cs,3,Ba-ZrO2,3.3292,30000,1.01325,1,302.696,575.846,1.33932,0.033292,1.294731359,0.066882962
,Ru-Cs,3,Ba-ZrO2,5.5618,30000,1.01325,1,325.582,598.732,1.33932,0.055618,1.2648297,0.11173545
,Ru-Cs,3,Ba-ZrO2,8.5262,30000,1.01325,1,350.293,623.443,1.33932,0.085262,1.225126898,0.171289653
,Ru-Cs,3,Ba-ZrO2,12.597,30000,1.01325,1,375.955,649.105,1.33932,0.12597,1.17060586,0.253071211
,Ru-Cs,3,Ba-ZrO2,14.7569,30000,1.01325,1,388.57,661.72,1.33932,0.147569,1.141677887,0.29646317
,Ru-Cs,3,Ba-ZrO2,17.4117,30000,1.01325,1,400.987,674.137,1.33932,0.174117,1.10612162,0.349797571
,Ru-Cs,3,Ba-ZrO2,22.288,30000,1.01325,1,413.523,686.673,1.33932,0.22288,1.040812358,0.447761462
,Ru-Cs,3,Ba-ZrO2,27.538,30000,1.01325,1,425.408,698.558,1.33932,0.27538,0.970498058,0.553232912
,Ru-Cs,3,Ba-ZrO2,32.7758,30000,1.01325,1,439.748,712.898,1.33932,0.327758,0.900347155,0.658459267
,Ru-Cs,3,Ba-ZrO2,37.6588,30000,1.01325,1,450.945,724.095,1.33932,0.376588,0.83494816,0.75655776
,Ru-Cs,3,Ba-ZrO2,50.4189,30000,1.01325,1,467.023,740.173,1.33932,0.504189,0.664049589,1.012905617
,Ru-Cs,3,Ba-ZrO2,59.9964,30000,1.01325,1,477.575,750.725,1.33932,0.599964,0.535776216,1.205315677
,Ru-Cs,3,Ba-ZrO2,69.3028,30000,1.01325,1,493.024,766.174,1.33932,0.693028,0.411133739,1.392279391
,Ru-Cs,3,Ba-ZrO2,74.5693,30000,1.01325,1,501.562,774.712,1.33932,0.745693,0.340598451,1.498082323
28,Ru,2,Ca(NH3)2,0.129,3000,1.01325,1,202.677,475.827,0.133932,0.00129,0.133759228,0.000259158
,Ru,2,Ca(NH3)2,0.286,3000,1.01325,1,219.49,492.64,0.133932,0.00286,0.133548954,0.000574568
,Ru,2,Ca(NH3)2,0.507,3000,1.01325,1,238.976,512.126,0.133932,0.00507,0.133252965,0.001018553
,Ru,2,Ca(NH3)2,0.728,3000,1.01325,1,258.723,531.873,0.133932,0.00728,0.132956975,0.001462537
,Ru,2,Ca(NH3)2,1.39,3000,1.01325,1,278.607,551.757,0.133932,0.0139,0.132070345,0.002792482
,Ru,2,Ca(NH3)2,2.052,3000,1.01325,1,299.145,572.295,0.133932,0.02052,0.131183715,0.004122427
,Ru,2,Ca(NH3)2,4.545,3000,1.01325,1,318.399,591.549,0.133932,0.04545,0.127844791,0.009130814
,Ru,2,Ca(NH3)2,7.35,3000,1.01325,1,339.749,612.899,0.133932,0.0735,0.124087998,0.014766003
,Ru,2,Ca(NH3)2,13.602,3000,1.01325,1,359.151,632.301,0.133932,0.13602,0.115714569,0.027326146
,Ru,2,Ca(NH3)2,18.591,3000,1.01325,1,370.426,643.576,0.133932,0.18591,0.109032702,0.037348947
,Ru,2,Ca(NH3)2,22.584,3000,1.01325,1,378.781,651.931,0.133932,0.22584,0.103684797,0.045370804
,Ru,2,Ca(NH3)2,28.379,3000,1.01325,1,387.367,660.517,0.133932,0.28379,0.095923438,0.057012843
,Ru,2,Ca(NH3)2,31.977,3000,1.01325,1,392.604,665.754,0.133932,0.31977,0.091104564,0.064241153
,Ru,2,Ca(NH3)2,37.675,3000,1.01325,1,399.114,672.264,0.133932,0.37675,0.083473119,0.075688322
29,Ru-Cs,2,MgO,2.052,3000,1.01325,1,219.382,492.532,0.133932,0.02052,0.131183715,0.004122427
,Ru-Cs,2,MgO,3.787,3000,1.01325,1,239.28,512.43,0.133932,0.03787,0.128859995,0.007608007
,Ru-Cs,2,MgO,6.782,3000,1.01325,1,260.241,533.391,0.133932,0.06782,0.124848732,0.013624902
,Ru-Cs,2,MgO,11.294,3000,1.01325,1,279.653,552.803,0.133932,0.11294,0.11880572,0.02268942
,Ru-Cs,2,MgO,14.165,3000,1.01325,1,299.304,572.454,0.133932,0.14165,0.114960532,0.028457202
,Ru-Cs,2,MgO,24.103,3000,1.01325,1,318.787,591.937,0.133932,0.24103,0.10165037,0.048422445
,Ru-Cs,2,MgO,32.578,3000,1.01325,1,329.512,602.662,0.133932,0.32578,0.090299633,0.06544855
,Ru-Cs,2,MgO,42.241,3000,1.01325,1,338.902,612.052,0.133932,0.42241,0.077357784,0.084861324
,Ru-Cs,2,MgO,54.781,3000,1.01325,1,348.486,621.636,0.133932,0.54781,0.060562711,0.110053933
,Ru-Cs,2,MgO,69.591,3000,1.01325,1,356.568,629.718,0.133932,0.69591,0.040727382,0.139806927
,Ru-Cs,2,MgO,80.438,3000,1.01325,1,362.418,635.568,0.133932,0.80438,0.026199778,0.161598333
,Ru-Cs,2,MgO,90.998,3000,1.01325,1,372.625,645.775,0.133932,0.90998,0.012056559,0.182813162
,Ru-Cs,2,MgO,96.591,3000,1.01325,1,382.247,655.397,0.133932,0.96591,0.004565742,0.194049387
,Ru-Cs,2,MgO,99.17,3000,1.01325,1,398.471,671.621,0.133932,0.9917,0.001111636,0.199230547
30,Ru,2,MgO,1.509,3000,1.01325,1,279.702,552.852,0.133932,0.01509,0.131910966,0.003031551
,Ru,2,MgO,3.28,3000,1.01325,1,299.652,572.802,0.133932,0.0328,0.12953903,0.006589454
,Ru,2,MgO,3.865,3000,1.01325,1,309.237,582.387,0.133932,0.03865,0.128755528,0.007764708
,Ru,2,MgO,5.652,3000,1.01325,1,319.609,592.759,0.133932,0.05652,0.126362163,0.011354755
,Ru,2,MgO,7.238,3000,1.01325,1,330.595,603.745,0.133932,0.07238,0.124238002,0.014540997
,Ru,2,MgO,9.829,3000,1.01325,1,338.138,611.288,0.133932,0.09829,0.120767824,0.019746264
,Ru,2,MgO,12.697,3000,1.01325,1,349.627,622.777,0.133932,0.12697,0.116926654,0.025508019
,Ru,2,MgO,16.006,3000,1.01325,1,358.768,631.918,0.133932,0.16006,0.112494844,0.032155734
,Ru,2,MgO,19.862,3000,1.01325,1,366.85,640,0.133932,0.19862,0.107330426,0.039902361
,Ru,2,MgO,22.817,3000,1.01325,1,373.558,646.708,0.133932,0.22817,0.103372736,0.045838897
,Ru,2,MgO,26.389,3000,1.01325,1,379.661,652.811,0.133932,0.26389,0.098588685,0.053014973
,Ru,2,MgO,31.629,3000,1.01325,1,386.488,659.638,0.133932,0.31629,0.091570648,0.063542028
,Ru,2,MgO,36.918,3000,1.01325,1,393.358,666.508,0.133932,0.36918,0.084486984,0.074167524
,Ru,2,MgO,41.781,3000,1.01325,1,399.168,672.318,0.133932,0.41781,0.077973871,0.083937193
31,Ru,10,Ca(NH3)2,1.509,3000,1.01325,1,202.483,475.633,0.133932,0.01509,0.131910966,0.003031551
,Ru,10,Ca(NH3)2,2.314,3000,1.01325,1,221.567,494.717,0.133932,0.02314,0.130832814,0.00464878
,Ru,10,Ca(NH3)2,4.728,3000,1.01325,1,240.229,513.379,0.133932,0.04728,0.127599695,0.009498457
,Ru,10,Ca(NH3)2,8.551,3000,1.01325,1,260.338,533.488,0.133932,0.08551,0.122479475,0.017178788
,Ru,10,Ca(NH3)2,14.99,3000,1.01325,1,279.191,552.341,0.133932,0.1499,0.113855593,0.03011461
,Ru,10,Ca(NH3)2,26.66,3000,1.01325,1,298.437,571.587,0.133932,0.2666,0.098225729,0.053559407
,Ru,10,Ca(NH3)2,35.574,3000,1.01325,1,309.946,583.096,0.133932,0.35574,0.08628703,0.071467455
