Repository: SunwKimLab/ACCI_NH3

File: decomposition catalyst experiment data Ru.csv (part 2 of 3)
Number,Catalyst,Doping wt%,Support (Promoter),NH3 conversion (%),GHSV (mL g-1 h-1),Pressure (bar),Pressure (atm),Temperature (C),Temperature (K),NH3 in (mol g-1 h-1),NH3 conversion,NH3 out (mol g-1 h-1),Reaction rate (mol H2 g-1 h-1)
,Ru,10,Ca(NH3)2,45.07,3000,1.01325,1,319.315,592.465,0.133932,0.4507,0.073568848,0.090544729
,Ru,10,Ca(NH3)2,57.133,3000,1.01325,1,330.605,603.755,0.133932,0.57133,0.05741263,0.114779054
,Ru,10,Ca(NH3)2,67.505,3000,1.01325,1,339.761,612.911,0.133932,0.67505,0.043521203,0.135616195
,Ru,10,Ca(NH3)2,79.331,3000,1.01325,1,349.944,623.094,0.133932,0.79331,0.027682405,0.159374392
,Ru,10,Ca(NH3)2,88.594,3000,1.01325,1,361.103,634.253,0.133932,0.88594,0.015276284,0.177983574
,Ru,10,Ca(NH3)2,97.058,3000,1.01325,1,379.181,652.331,0.133932,0.97058,0.003940279,0.194987581
,Ru,10,Ca(NH3)2,99.294,3000,1.01325,1,396.297,669.447,0.133932,0.99294,0.00094556,0.19947966
32,Ru-Cs,5,MgO,2.197,3000,1.01325,1,221.493,494.643,0.133932,0.02197,0.130989514,0.004413729
,Ru-Cs,5,MgO,3.315,3000,1.01325,1,241.249,514.399,0.133932,0.03315,0.129492154,0.006659769
,Ru-Cs,5,MgO,6.349,3000,1.01325,1,260.832,533.982,0.133932,0.06349,0.125428657,0.012755014
,Ru-Cs,5,MgO,11.859,3000,1.01325,1,279.087,552.237,0.133932,0.11859,0.118049004,0.023824494
,Ru-Cs,5,MgO,20.882,3000,1.01325,1,299.633,572.783,0.133932,0.20882,0.10596432,0.04195152
,Ru-Cs,5,MgO,28.56,3000,1.01325,1,310.539,583.689,0.133932,0.2856,0.095681021,0.057376469
,Ru-Cs,5,MgO,35.255,3000,1.01325,1,318.84,591.99,0.133932,0.35255,0.086714273,0.07082659
,Ru-Cs,5,MgO,47.193,3000,1.01325,1,330.851,604.001,0.133932,0.47193,0.070725471,0.094809793
,Ru-Cs,5,MgO,56.573,3000,1.01325,1,339.699,612.849,0.133932,0.56573,0.05816265,0.113654026
,Ru-Cs,5,MgO,69.375,3000,1.01325,1,350.886,624.036,0.133932,0.69375,0.041016675,0.139372988
,Ru-Cs,5,MgO,80.022,3000,1.01325,1,361.298,634.448,0.133932,0.80022,0.026756935,0.160762598
,Ru-Cs,5,MgO,88.894,3000,1.01325,1,372.501,645.651,0.133932,0.88894,0.014874488,0.178586268
,Ru-Cs,5,MgO,94.091,3000,1.01325,1,381.105,654.255,0.133932,0.94091,0.007914042,0.189026937
,Ru-Cs,5,MgO,97.894,3000,1.01325,1,397.035,670.185,0.133932,0.97894,0.002820608,0.196667088
33,Ru,10,MgO,0.52,3000,1.01325,1,240.272,513.422,0.133932,0.0052,0.133235554,0.00104467
,Ru,10,MgO,1.718,3000,1.01325,1,260.357,533.507,0.133932,0.01718,0.131631048,0.003451428
,Ru,10,MgO,3.475,3000,1.01325,1,281.427,554.577,0.133932,0.03475,0.129277863,0.006981206
,Ru,10,MgO,5.95,3000,1.01325,1,299.695,572.845,0.133932,0.0595,0.125963046,0.011953431
,Ru,10,MgO,8.106,3000,1.01325,1,311.048,584.198,0.133932,0.08106,0.123075472,0.016284792
,Ru,10,MgO,10.661,3000,1.01325,1,320.424,593.574,0.133932,0.10661,0.119653509,0.021417736
,Ru,10,MgO,14.015,3000,1.01325,1,330.125,603.275,0.133932,0.14015,0.11516143,0.028155855
,Ru,10,MgO,17.848,3000,1.01325,1,340.483,613.633,0.133932,0.17848,0.110027817,0.035856275
,Ru,10,MgO,23.118,3000,1.01325,1,351.165,624.315,0.133932,0.23118,0.1029696,0.0464436
,Ru,10,MgO,28.627,3000,1.01325,1,359.705,632.855,0.133932,0.28627,0.095591286,0.05751107
,Ru,10,MgO,37.011,3000,1.01325,1,370.867,644.017,0.133932,0.37011,0.084362427,0.074354359
,Ru,10,MgO,44.597,3000,1.01325,1,380.551,653.701,0.133932,0.44597,0.074202346,0.089594481
,Ru,10,MgO,55.377,3000,1.01325,1,391.21,664.36,0.133932,0.55377,0.059764476,0.111251285
,Ru,10,MgO,63.681,3000,1.01325,1,398.75,671.9,0.133932,0.63681,0.048642763,0.127933855
34,Ru,10,¥ã-Al2O3,0.44,3000,1.01325,1,261.35,534.5,0.133932,0.0044,0.133342699,0.000883951
,Ru,10,¥ã-Al2O3,0.84,3000,1.01325,1,280.944,554.094,0.133932,0.0084,0.132806971,0.001687543
,Ru,10,¥ã-Al2O3,2.197,3000,1.01325,1,301.028,574.178,0.133932,0.02197,0.130989514,0.004413729
,Ru,10,¥ã-Al2O3,2.996,3000,1.01325,1,310.74,583.89,0.133932,0.02996,0.129919397,0.006018904
,Ru,10,¥ã-Al2O3,4.353,3000,1.01325,1,321.108,594.258,0.133932,0.04353,0.12810194,0.00874509
,Ru,10,¥ã-Al2O3,6.349,3000,1.01325,1,331.31,604.46,0.133932,0.06349,0.125428657,0.012755014
,Ru,10,¥ã-Al2O3,8.665,3000,1.01325,1,339.698,612.848,0.133932,0.08665,0.122326792,0.017407812
,Ru,10,¥ã-Al2O3,12.098,3000,1.01325,1,351.211,624.361,0.133932,0.12098,0.117728907,0.02430464
,Ru,10,¥ã-Al2O3,14.893,3000,1.01325,1,359.103,632.253,0.133932,0.14893,0.113985507,0.029919739
,Ru,10,¥ã-Al2O3,20.243,3000,1.01325,1,372.09,645.24,0.133932,0.20243,0.106820145,0.040667782
,Ru,10,¥ã-Al2O3,24.236,3000,1.01325,1,379.483,652.633,0.133932,0.24236,0.10147224,0.048689639
,Ru,10,¥ã-Al2O3,30.464,3000,1.01325,1,389.008,662.158,0.133932,0.30464,0.093130956,0.061201567
,Ru,10,¥ã-Al2O3,34.696,3000,1.01325,1,394.589,667.739,0.133932,0.34696,0.087462953,0.06970357
,Ru,10,¥ã-Al2O3,38.209,3000,1.01325,1,398.362,671.512,0.133932,0.38209,0.082757922,0.076761117
35,Ru,4.6,Ca(NH2)2,0.407,60000,1.01325,1,303.631,576.781,2.67864,0.00407,2.667737935,0.016353097
,Ru,4.6,Ca(NH2)2,1.025,60000,1.01325,1,326.037,599.187,2.67864,0.01025,2.65118394,0.04118409
,Ru,4.6,Ca(NH2)2,2.37,60000,1.01325,1,351.214,624.364,2.67864,0.0237,2.615156232,0.095225652
,Ru,4.6,Ca(NH2)2,4.443,60000,1.01325,1,377.013,650.163,2.67864,0.04443,2.559628025,0.178517963
,Ru,4.6,Ca(NH2)2,7.727,60000,1.01325,1,401.292,674.442,2.67864,0.07727,2.471661487,0.310467769
,Ru,4.6,Ca(NH2)2,12.465,60000,1.01325,1,424.667,697.817,2.67864,0.12465,2.344747524,0.500838714
,Ru,4.6,Ca(NH2)2,18.174,60000,1.01325,1,450.508,723.658,2.67864,0.18174,2.191823966,0.73022405
,Ru,4.6,Ca(NH2)2,26.547,60000,1.01325,1,474.232,747.382,2.67864,0.26547,1.967541439,1.066647841
,Ru,4.6,Ca(NH2)2,30.998,60000,1.01325,1,487.587,760.737,2.67864,0.30998,1.848315173,1.245487241
,Ru,4.6,Ca(NH2)2,35.406,60000,1.01325,1,499.803,772.953,2.67864,0.35406,1.730240722,1.422598918
,Ru,4.6,Ca(NH2)2,48.384,60000,1.01325,1,524.807,797.957,2.67864,0.48384,1.382606822,1.944049766
,Ru,4.6,Ca(NH2)2,64.393,60000,1.01325,1,550.768,823.918,2.67864,0.64393,0.953783345,2.587284983
,Ru,4.6,Ca(NH2)2,78.583,60000,1.01325,1,575.48,848.63,2.67864,0.78583,0.573684329,3.157433507
,Ru,4.6,Ca(NH2)2,99.148,60000,1.01325,1,599.92,873.07,2.67864,0.99148,0.022822013,3.983726981
36,Ru,4.4,Ba(NH2)2,2.224,60000,1.01325,1,302.425,575.575,2.67864,0.02224,2.619067046,0.08935943
,Ru,4.4,Ba(NH2)2,3.933,60000,1.01325,1,326.378,599.528,2.67864,0.03933,2.573289089,0.158026367
,Ru,4.4,Ba(NH2)2,7.217,60000,1.01325,1,351.27,624.42,2.67864,0.07217,2.485322551,0.289976173
,Ru,4.4,Ba(NH2)2,12.562,60000,1.01325,1,375.88,649.03,2.67864,0.12562,2.342149243,0.504736135
,Ru,4.4,Ba(NH2)2,20.087,60000,1.01325,1,400.208,673.358,2.67864,0.20087,2.140581583,0.807087625
,Ru,4.4,Ba(NH2)2,31.006,60000,1.01325,1,425.802,698.952,2.67864,0.31006,1.848100882,1.245808678
,Ru,4.4,Ba(NH2)2,36.56,60000,1.01325,1,439.599,712.749,2.67864,0.3656,1.699329216,1.468966176
,Ru,4.4,Ba(NH2)2,40.833,60000,1.01325,1,450.464,723.614,2.67864,0.40833,1.584870929,1.640653607
,Ru,4.4,Ba(NH2)2,47.026,60000,1.01325,1,475.39,748.54,2.67864,0.47026,1.418982754,1.88948587
,Ru,4.4,Ba(NH2)2,48.493,60000,1.01325,1,499.954,773.104,2.67864,0.48493,1.379687105,1.948429343
,Ru,4.4,Ba(NH2)2,50.081,60000,1.01325,1,525.134,798.284,2.67864,0.50081,1.337150302,2.012234548
,Ru,4.4,Ba(NH2)2,56.88,60000,1.01325,1,551.601,824.751,2.67864,0.5688,1.155029568,2.285415648
,Ru,4.4,Ba(NH2)2,63.346,60000,1.01325,1,574.446,847.596,2.67864,0.63346,0.981828706,2.545216942
,Ru,4.4,Ba(NH2)2,71.145,60000,1.01325,1,599.279,872.429,2.67864,0.71145,0.772921572,2.858577642
37,Ru,5,Mg(NH2)2,1.037,60000,1.01325,1,350.585,623.735,2.67864,0.01037,2.650862503,0.041666245
,Ru,5,Mg(NH2)2,1.05,60000,1.01325,1,375.286,648.436,2.67864,0.0105,2.65051428,0.04218858
,Ru,5,Mg(NH2)2,3.001,60000,1.01325,1,400.163,673.313,2.67864,0.03001,2.598254014,0.12057898
,Ru,5,Mg(NH2)2,7.194,60000,1.01325,1,425.373,698.523,2.67864,0.07194,2.485938638,0.289052042
,Ru,5,Mg(NH2)2,12.418,60000,1.01325,1,450.288,723.438,2.67864,0.12418,2.346006485,0.498950273
,Ru,5,Mg(NH2)2,19.822,60000,1.01325,1,475.841,748.991,2.67864,0.19822,2.147679979,0.796440031
,Ru,5,Mg(NH2)2,32.255,60000,1.01325,1,499.766,772.916,2.67864,0.32255,1.814644668,1.295992998
,Ru,5,Mg(NH2)2,40.148,60000,1.01325,1,513.509,786.659,2.67864,0.40148,1.603219613,1.613130581
,Ru,5,Mg(NH2)2,47.559,60000,1.01325,1,525.041,798.191,2.67864,0.47559,1.404705602,1.910901596
,Ru,5,Mg(NH2)2,65.845,60000,1.01325,1,549.364,822.514,2.67864,0.65845,0.914889492,2.645625762
,Ru,5,Mg(NH2)2,75.279,60000,1.01325,1,564.573,837.723,2.67864,0.75279,0.662186594,3.024680108
,Ru,5,Mg(NH2)2,82.208,60000,1.01325,1,574.638,847.788,2.67864,0.82208,0.476583629,3.303084557
,Ru,5,Mg(NH2)2,89.91,60000,1.01325,1,588.853,862.003,2.67864,0.8991,0.270274776,3.612547836
,Ru,5,Mg(NH2)2,95.974,60000,1.01325,1,599.396,872.546,2.67864,0.95974,0.107842046,3.85619693
38,Ru,4.7,MgO,2.939,60000,1.01325,1,375.614,648.764,2.67864,0.02939,2.59991477,0.118087844
,Ru,4.7,MgO,6.234,60000,1.01325,1,400.201,673.351,2.67864,0.06234,2.511653582,0.250479626
,Ru,4.7,MgO,11.743,60000,1.01325,1,425.587,698.737,2.67864,0.11743,2.364087305,0.471829043
,Ru,4.7,MgO,21.553,60000,1.01325,1,449.972,723.122,2.67864,0.21553,2.101312721,0.865990919
,Ru,4.7,MgO,29.025,60000,1.01325,1,463.368,736.518,2.67864,0.29025,1.90116474,1.16621289
,Ru,4.7,MgO,36.666,60000,1.01325,1,474.989,748.139,2.67864,0.36666,1.696489858,1.473225214
,Ru,4.7,MgO,49.214,60000,1.01325,1,488.993,762.143,2.67864,0.49214,1.36037411,1.977398834
,Ru,4.7,MgO,59.953,60000,1.01325,1,499.613,772.763,2.67864,0.59953,1.072714961,2.408887559
,Ru,4.7,MgO,69.049,60000,1.01325,1,512.626,785.776,2.67864,0.69049,0.829065866,2.7743612
,Ru,4.7,MgO,78.817,60000,1.01325,1,525.891,799.041,2.67864,0.78817,0.567416311,3.166835533
,Ru,4.7,MgO,87.624,60000,1.01325,1,538.17,811.32,2.67864,0.87624,0.331508486,3.52069727
,Ru,4.7,MgO,95.805,60000,1.01325,1,549.955,823.105,2.67864,0.95805,0.112368948,3.849406578
,Ru,4.7,MgO,98.36,60000,1.01325,1,563.014,836.164,2.67864,0.9836,0.043929696,3.952065456
,Ru,4.7,MgO,99.855,60000,1.01325,1,571.677,844.827,2.67864,0.99855,0.003884028,4.012133958
39,Ru-K,1,CaO,0.293,9000,1.01325,1,267.983,541.133,0.401796,0.00293,0.400618738,0.001765893
,Ru-K,1,CaO,0.877,9000,1.01325,1,299.169,572.319,0.401796,0.00877,0.398272249,0.005285626
,Ru-K,1,CaO,2.224,9000,1.01325,1,349.251,622.401,0.401796,0.02224,0.392860057,0.013403915
,Ru-K,1,CaO,5.369,9000,1.01325,1,377.4,650.55,0.401796,0.05369,0.380223573,0.032358641
,Ru-K,1,CaO,7.799,9000,1.01325,1,397.987,671.137,0.401796,0.07799,0.37045993,0.047004105
,Ru-K,1,CaO,17.188,9000,1.01325,1,428.761,701.911,0.401796,0.17188,0.332735304,0.103591045
,Ru-K,1,CaO,24.091,9000,1.01325,1,449.503,722.653,0.401796,0.24091,0.304999326,0.145195012
,Ru-K,1,CaO,36.461,9000,1.01325,1,472.207,745.357,0.401796,0.36461,0.25529716,0.219748259
,Ru-K,1,CaO,44.227,9000,1.01325,1,485.973,759.123,0.401796,0.44227,0.224093683,0.266553475
,Ru-K,1,CaO,53.822,9000,1.01325,1,500.624,773.774,0.401796,0.53822,0.185541357,0.324381965
,Ru-K,1,CaO,67.072,9000,1.01325,1,515.344,788.494,0.401796,0.67072,0.132303387,0.40423892
,Ru-K,1,CaO,80.658,9000,1.01325,1,530.22,803.37,0.401796,0.80658,0.077715382,0.486120927
,Ru-K,1,CaO,91.257,9000,1.01325,1,541.469,814.619,0.401796,0.91257,0.035129024,0.550000464
,Ru-K,1,CaO,99.767,9000,1.01325,1,549.818,822.968,0.401796,0.99767,0.000936185,0.601289723
40,Ru-K,2,CaO,3.024,9000,1.01325,1,275.735,548.885,0.401796,0.03024,0.389645689,0.018225467
,Ru-K,2,CaO,5.107,9000,1.01325,1,300.327,573.477,0.401796,0.05107,0.381276278,0.030779583
,Ru-K,2,CaO,10.387,9000,1.01325,1,326.982,600.132,0.401796,0.10387,0.360061449,0.062601826
,Ru-K,2,CaO,15.382,9000,1.01325,1,349.767,622.917,0.401796,0.15382,0.339991739,0.092706391
,Ru-K,2,CaO,27.052,9000,1.01325,1,375.085,648.235,0.401796,0.27052,0.293102146,0.163040781
,Ru-K,2,CaO,38.91,9000,1.01325,1,399.95,673.1,0.401796,0.3891,0.245457176,0.234508235
,Ru-K,2,CaO,53.773,9000,1.01325,1,422.324,695.474,0.401796,0.53773,0.185738237,0.324086645
,Ru-K,2,CaO,67.13,9000,1.01325,1,439.911,713.061,0.401796,0.6713,0.132070345,0.404588482
,Ru-K,2,CaO,74.374,9000,1.01325,1,450.187,723.337,0.401796,0.74374,0.102964243,0.448247636
,Ru-K,2,CaO,83.786,9000,1.01325,1,472.536,745.686,0.401796,0.83786,0.065147203,0.504973195
,Ru-K,2,CaO,90.659,9000,1.01325,1,492.143,765.293,0.401796,0.90659,0.037531764,0.546396353
,Ru-K,2,CaO,93.766,9000,1.01325,1,500.806,773.956,0.401796,0.93766,0.025047963,0.565122056
,Ru-K,2,CaO,98.107,9000,1.01325,1,529.051,802.201,0.401796,0.98107,0.007605998,0.591285003
,Ru-K,2,CaO,99.62,9000,1.01325,1,543.625,816.775,0.401796,0.9962,0.001526825,0.600403763
41,Ru-K,3,CaO,3.292,9000,1.01325,1,259.317,532.467,0.401796,0.03292,0.388568876,0.019840686
,Ru-K,3,CaO,9.001,9000,1.01325,1,299.205,572.355,0.401796,0.09001,0.365630342,0.054248487
,Ru-K,3,CaO,18.766,9000,1.01325,1,327.96,601.11,0.401796,0.18766,0.326394963,0.113101556
,Ru-K,3,CaO,27.504,9000,1.01325,1,347.755,620.905,0.401796,0.27504,0.291286028,0.165764958
,Ru-K,3,CaO,40.425,9000,1.01325,1,370.333,643.483,0.401796,0.40425,0.239369967,0.24363905
,Ru-K,3,CaO,53.714,9000,1.01325,1,388.098,661.248,0.401796,0.53714,0.185975297,0.323731055
,Ru-K,3,CaO,61.64,9000,1.01325,1,399.244,672.394,0.401796,0.6164,0.154128946,0.371500582
,Ru-K,3,CaO,73.278,9000,1.01325,1,419.261,692.411,0.401796,0.73278,0.107367927,0.441642109
,Ru-K,3,CaO,84.031,9000,1.01325,1,437.376,710.526,0.401796,0.84031,0.064162803,0.506449795
,Ru-K,3,CaO,90.801,9000,1.01325,1,449.563,722.713,0.401796,0.90801,0.036961214,0.547252179
,Ru-K,3,CaO,96.139,9000,1.01325,1,475.008,748.158,0.401796,0.96139,0.015513344,0.579423985
,Ru-K,3,CaO,99.585,9000,1.01325,1,498.149,771.299,0.401796,0.99585,0.001667453,0.60019282
,Ru-K,3,CaO,99.749,9000,1.01325,1,522.358,795.508,0.401796,0.99749,0.001008508,0.601181238
,Ru-K,3,CaO,99.762,9000,1.01325,1,541.869,815.019,0.401796,0.99762,0.000956274,0.601259588
42,Ru-K,5,CaO,2.543,9000,1.01325,1,259.116,532.266,0.401796,0.02543,0.391578328,0.015326508
,Ru-K,5,CaO,7.174,9000,1.01325,1,299.426,572.576,0.401796,0.07174,0.372971155,0.043237268
,Ru-K,5,CaO,14.346,9000,1.01325,1,324.179,597.329,0.401796,0.14346,0.344154346,0.086462481
,Ru-K,5,CaO,22.713,9000,1.01325,1,349.572,622.722,0.401796,0.22713,0.310536075,0.136889888
,Ru-K,5,CaO,34.86,9000,1.01325,1,370.157,643.307,0.401796,0.3486,0.261729914,0.210099128
,Ru-K,5,CaO,48.017,9000,1.01325,1,390.866,664.016,0.401796,0.48017,0.208865615,0.289395578
,Ru-K,5,CaO,53.477,9000,1.01325,1,399.561,672.711,0.401796,0.53477,0.186927553,0.32230267
,Ru-K,5,CaO,62.714,9000,1.01325,1,413.301,686.451,0.401796,0.62714,0.149813657,0.377973515
,Ru-K,5,CaO,76.225,9000,1.01325,1,432.004,705.154,0.401796,0.76225,0.095526999,0.459403502
,Ru-K,5,CaO,84.877,9000,1.01325,1,443.801,716.951,0.401796,0.84877,0.060763609,0.511548586
,Ru-K,5,CaO,90.445,9000,1.01325,1,450.032,723.182,0.401796,0.90445,0.038391608,0.545106588
,Ru-K,5,CaO,95.792,9000,1.01325,1,478.551,751.701,0.401796,0.95792,0.016907576,0.577332636
,Ru-K,5,CaO,99.477,9000,1.01325,1,500.65,773.8,0.401796,0.99477,0.002101393,0.59954191
,Ru-K,5,CaO,99.969,9000,1.01325,1,530.19,803.34,0.401796,0.99969,0.000124557,0.602507165
43,Ru-K,7,CaO,1.52,9000,1.01325,1,264.471,537.621,0.401796,0.0152,0.395688701,0.009160949
,Ru-K,7,CaO,3.199,9000,1.01325,1,299.465,572.615,0.401796,0.03199,0.388942546,0.019280181
,Ru-K,7,CaO,8.474,9000,1.01325,1,331.888,605.038,0.401796,0.08474,0.367747807,0.05107229
,Ru-K,7,CaO,12.348,9000,1.01325,1,349.407,622.557,0.401796,0.12348,0.35218223,0.074420655
,Ru-K,7,CaO,24.318,9000,1.01325,1,379.654,652.804,0.401796,0.24318,0.304087249,0.146563127
,Ru-K,7,CaO,33.812,9000,1.01325,1,398.831,671.981,0.401796,0.33812,0.265940736,0.203782895
,Ru-K,7,CaO,49.857,9000,1.01325,1,423.129,696.279,0.401796,0.49857,0.201472568,0.300485148
,Ru-K,7,CaO,64.341,9000,1.01325,1,442.345,715.495,0.401796,0.64341,0.143276436,0.387779347
,Ru-K,7,CaO,69.961,9000,1.01325,1,450.329,723.479,0.401796,0.69961,0.1206955,0.421650749
,Ru-K,7,CaO,80.173,9000,1.01325,1,471.322,744.472,0.401796,0.80173,0.079664093,0.483197861
,Ru-K,7,CaO,88.988,9000,1.01325,1,490.874,764.024,0.401796,0.88988,0.044245776,0.536325337
,Ru-K,7,CaO,93.321,9000,1.01325,1,501.011,774.161,0.401796,0.93321,0.026835955,0.562440068
,Ru-K,7,CaO,95.574,9000,1.01325,1,525.591,798.741,0.401796,0.95574,0.017783491,0.576018764
,Ru-K,7,CaO,97.378,9000,1.01325,1,546.555,819.705,0.401796,0.97378,0.010535091,0.586891363
44,Ru-K,3,CaO,0.589,9000,1.01325,1,255.331,528.481,0.401796,0.00589,0.399429422,0.003549868
,Ru-K,3,CaO,1.802,9000,1.01325,1,300.129,573.279,0.401796,0.01802,0.394555636,0.010860546
,Ru-K,3,CaO,4,9000,1.01325,1,326.38,599.53,0.401796,0.04,0.38572416,0.02410776
,Ru-K,3,CaO,6.562,9000,1.01325,1,351.114,624.264,0.401796,0.06562,0.375430146,0.03954878
,Ru-K,3,CaO,14.37,9000,1.01325,1,378.42,651.57,0.401796,0.1437,0.344057915,0.086607128
,Ru-K,3,CaO,21.495,9000,1.01325,1,399.586,672.736,0.401796,0.21495,0.31542995,0.129549075
,Ru-K,3,CaO,34.667,9000,1.01325,1,418.77,691.92,0.401796,0.34667,0.262505381,0.208935929
,Ru-K,3,CaO,49.481,9000,1.01325,1,436.623,709.773,0.401796,0.49481,0.202983321,0.298219018
,Ru-K,3,CaO,59.852,9000,1.01325,1,449.225,722.375,0.401796,0.59852,0.161313058,0.360724413
,Ru-K,3,CaO,75.556,9000,1.01325,1,469.89,743.04,0.401796,0.75556,0.098215014,0.455371479
,Ru-K,3,CaO,88.741,9000,1.01325,1,486.699,759.849,0.401796,0.88741,0.045238212,0.534836683
,Ru-K,3,CaO,97.037,9000,1.01325,1,499.317,772.467,0.401796,0.97037,0.011905215,0.584836177
,Ru-K,3,CaO,98.222,9000,1.01325,1,522.548,795.698,0.401796,0.98222,0.007143933,0.591978101
,Ru-K,3,CaO,99.259,9000,1.01325,1,542.611,815.761,0.401796,0.99259,0.002977308,0.598228037
45,Ru,3,CaO,0.202,9000,1.01325,1,277.792,550.942,0.401796,0.00202,0.400984372,0.001217442
,Ru,3,CaO,0.32,9000,1.01325,1,300.009,573.159,0.401796,0.0032,0.400510253,0.001928621
,Ru,3,CaO,1.966,9000,1.01325,1,350.722,623.872,0.401796,0.01966,0.393896691,0.011848964
,Ru,3,CaO,3.704,9000,1.01325,1,375.326,648.476,0.401796,0.03704,0.386913476,0.022323786
,Ru,3,CaO,6.552,9000,1.01325,1,400.296,673.446,0.401796,0.06552,0.375470326,0.039488511
,Ru,3,CaO,13.778,9000,1.01325,1,427.368,700.518,0.401796,0.13778,0.346436547,0.083039179
,Ru,3,CaO,20.309,9000,1.01325,1,449.107,722.257,0.401796,0.20309,0.32019525,0.122401124
,Ru,3,CaO,29.054,9000,1.01325,1,462.086,735.236,0.401796,0.29054,0.28505819,0.175106715
,Ru,3,CaO,40.444,9000,1.01325,1,475.772,748.922,0.401796,0.40444,0.239293626,0.243753561
,Ru,3,CaO,50.053,9000,1.01325,1,488.334,761.484,0.401796,0.50053,0.200685048,0.301666428
,Ru,3,CaO,58.054,9000,1.01325,1,499.425,772.575,0.401796,0.58054,0.16853735,0.349887975
,Ru,3,CaO,68.625,9000,1.01325,1,511.938,785.088,0.401796,0.68625,0.126063495,0.413598758
,Ru,3,CaO,90.93,9000,1.01325,1,538.842,811.992,0.401796,0.9093,0.036442897,0.548029654
,Ru,3,CaO,98.116,9000,1.01325,1,547.886,821.036,0.401796,0.98116,0.007569837,0.591339245
46,Ru-K,3,CaO,1.989,9000,1.01325,1,256.652,529.802,0.401796,0.01989,0.393804278,0.011987584
,Ru-K,3,CaO,5.349,9000,1.01325,1,279.697,552.847,0.401796,0.05349,0.380303932,0.032238102
,Ru-K,3,CaO,8.429,9000,1.01325,1,299.861,573.011,0.401796,0.08429,0.367928615,0.050801077
,Ru-K,3,CaO,17.388,9000,1.01325,1,326.637,599.787,0.401796,0.17388,0.331931712,0.104796433
,Ru-K,3,CaO,25.508,9000,1.01325,1,349.206,622.356,0.401796,0.25508,0.299305876,0.153735186
,Ru-K,3,CaO,34.467,9000,1.01325,1,363.339,636.489,0.401796,0.34467,0.263308973,0.207730541
,Ru-K,3,CaO,53.226,9000,1.01325,1,390.934,664.084,0.401796,0.53226,0.187936061,0.320789908
,Ru-K,3,CaO,59.759,9000,1.01325,1,399.095,672.245,0.401796,0.59759,0.161686728,0.360163907
,Ru-K,3,CaO,68.065,9000,1.01325,1,412.346,685.496,0.401796,0.68065,0.128313553,0.410223671
,Ru-K,3,CaO,85.797,9000,1.01325,1,438.173,711.323,0.401796,0.85797,0.057067086,0.517093371
,Ru-K,3,CaO,93.077,9000,1.01325,1,448.547,721.697,0.401796,0.93077,0.027816337,0.560969494
,Ru-K,3,CaO,96.437,9000,1.01325,1,474.698,747.848,0.401796,0.96437,0.014315991,0.581220013
,Ru-K,3,CaO,99.89,9000,1.01325,1,498.63,771.78,0.401796,0.9989,0.000441976,0.602031037
,Ru-K,3,CaO,99.983,9000,1.01325,1,544.546,817.696,0.401796,0.99983,6.83E-05,0.602591542
47,Ru,2,MgAl,6.679,30000,1.01325,1,352.596,625.746,1.33932,0.06679,1.249866817,0.134179774
,Ru,2,MgAl,9.432,30000,1.01325,1,370.386,643.536,1.33932,0.09432,1.212995338,0.189486994
,Ru,2,MgAl,13.098,30000,1.01325,1,387.148,660.298,1.33932,0.13098,1.163895866,0.2631362
,Ru,2,MgAl,16.37,30000,1.01325,1,399.27,672.42,1.33932,0.1637,1.120073316,0.328870026
,Ru,2,MgAl,22.908,30000,1.01325,1,416.042,689.192,1.33932,0.22908,1.032508574,0.460217138
,Ru,2,MgAl,31.013,30000,1.01325,1,433.591,706.741,1.33932,0.31013,0.923956688,0.623044967
,Ru,2,MgAl,37.679,30000,1.01325,1,446.24,719.39,1.33932,0.37679,0.834677617,0.756963574
,Ru,2,MgAl,45.781,30000,1.01325,1,458.893,732.043,1.33932,0.45781,0.726165911,0.919731134
,Ru,2,MgAl,54.013,30000,1.01325,1,470.001,743.151,1.33932,0.54013,0.615913088,1.085110367
,Ru,2,MgAl,63.028,30000,1.01325,1,481.111,754.261,1.33932,0.63028,0.49517339,1.266219914
,Ru,2,MgAl,72.565,30000,1.01325,1,492.996,766.146,1.33932,0.72565,0.367442442,1.457816337
,Ru,2,MgAl,81.972,30000,1.01325,1,505.654,778.804,1.33932,0.81972,0.24145261,1.646801086
,Ru,2,MgAl,92.428,30000,1.01325,1,523.469,796.619,1.33932,0.92428,0.10141331,1.856860034
,Ru,2,MgAl,98.182,30000,1.01325,1,539.464,812.614,1.33932,0.98182,0.024348838,1.972456744
48,Ru,2,Ce2.5-MgAl(600),14.773,30000,1.01325,1,353.395,626.545,1.33932,0.14773,1.141462256,0.296786615
,Ru,2,Ce2.5-MgAl(600),18.175,30000,1.01325,1,364.745,637.895,1.33932,0.18175,1.09589859,0.365132115
,Ru,2,Ce2.5-MgAl(600),24.845,30000,1.01325,1,383.063,656.213,1.33932,0.24845,1.006565946,0.499131081
,Ru,2,Ce2.5-MgAl(600),28.243,30000,1.01325,1,389.774,662.924,1.33932,0.28243,0.961055852,0.567396221
,Ru,2,Ce2.5-MgAl(600),33.862,30000,1.01325,1,398.554,671.704,1.33932,0.33862,0.885799462,0.680280808
,Ru,2,Ce2.5-MgAl(600),41.442,30000,1.01325,1,411.463,684.613,1.33932,0.41442,0.784279006,0.832561492
,Ru,2,Ce2.5-MgAl(600),49.674,30000,1.01325,1,423.602,696.752,1.33932,0.49674,0.674026183,0.997940725
,Ru,2,Ce2.5-MgAl(600),54.247,30000,1.01325,1,429.286,702.436,1.33932,0.54247,0.61277908,1.089811381
,Ru,2,Ce2.5-MgAl(600),64.046,30000,1.01325,1,441.172,714.322,1.33932,0.64046,0.481539113,1.286671331
,Ru,2,Ce2.5-MgAl(600),78.548,30000,1.01325,1,459,732.15,1.33932,0.78548,0.287310926,1.57801361
,Ru,2,Ce2.5-MgAl(600),86.387,30000,1.01325,1,469.591,742.741,1.33932,0.86387,0.182321632,1.735497553
,Ru,2,Ce2.5-MgAl(600),92.662,30000,1.01325,1,482.238,755.388,1.33932,0.92662,0.098279302,1.861561048
,Ru,2,Ce2.5-MgAl(600),95.933,30000,1.01325,1,494.36,767.51,1.33932,0.95933,0.054470144,1.927274783
,Ru,2,Ce2.5-MgAl(600),98.033,30000,1.01325,1,511.117,784.267,1.33932,0.98033,0.026344424,1.969463363
49,Ru,2,Ce5-MgAl(600),22.217,30000,1.01325,1,357.027,630.177,1.33932,0.22217,1.041763276,0.446335087
,Ru,2,Ce5-MgAl(600),29.668,30000,1.01325,1,372.771,645.921,1.33932,0.29668,0.941970542,0.596024186
,Ru,2,Ce5-MgAl(600),36.987,30000,1.01325,1,385.937,659.087,1.33932,0.36987,0.843945712,0.743061433
,Ru,2,Ce5-MgAl(600),40.646,30000,1.01325,1,392.391,665.541,1.33932,0.40646,0.794939993,0.816570011
,Ru,2,Ce5-MgAl(600),48.878,30000,1.01325,1,403.241,676.391,1.33932,0.48878,0.68468717,0.981949244
,Ru,2,Ce5-MgAl(600),53.32,30000,1.01325,1,408.925,682.075,1.33932,0.5332,0.625194576,1.071188136
,Ru,2,Ce5-MgAl(600),57.893,30000,1.01325,1,414.609,687.759,1.33932,0.57893,0.563947472,1.163058791
,Ru,2,Ce5-MgAl(600),67.43,30000,1.01325,1,426.494,699.644,1.33932,0.6743,0.436216524,1.354655214
,Ru,2,Ce5-MgAl(600),72.395,30000,1.01325,1,432.953,706.103,1.33932,0.72395,0.369719286,1.454401071
,Ru,2,Ce5-MgAl(600),77.359,30000,1.01325,1,438.638,711.788,1.33932,0.77359,0.303235441,1.554126838
,Ru,2,Ce5-MgAl(600),85.852,30000,1.01325,1,450.262,723.412,1.33932,0.85852,0.189486994,1.72474951
,Ru,2,Ce5-MgAl(600),91.864,30000,1.01325,1,460.331,733.481,1.33932,0.91864,0.108967075,1.845529387
,Ru,2,Ce5-MgAl(600),96.964,30000,1.01325,1,473.49,746.64,1.33932,0.96964,0.040661755,1.947987367
,Ru,2,Ce5-MgAl(600),99.323,30000,1.01325,1,487.414,760.564,1.33932,0.99323,0.009067196,1.995379205
50,Ru,2,Ce7.5-MgAl(600),19.811,30000,1.01325,1,352.191,625.341,1.33932,0.19811,1.073987315,0.397999028
,Ru,2,Ce7.5-MgAl(600),26.454,30000,1.01325,1,370.212,643.362,1.33932,0.26454,0.985016287,0.531455569
,Ru,2,Ce7.5-MgAl(600),32.349,30000,1.01325,1,380.639,653.789,1.33932,0.32349,0.906063373,0.64988494
,Ru,2,Ce7.5-MgAl(600),36.412,30000,1.01325,1,387.425,660.575,1.33932,0.36412,0.851646802,0.731509798
,Ru,2,Ce7.5-MgAl(600),43.568,30000,1.01325,1,398.493,671.643,1.33932,0.43568,0.755805062,0.875272406
,Ru,2,Ce7.5-MgAl(600),52.695,30000,1.01325,1,410.999,684.149,1.33932,0.52695,0.633565326,1.058632011
,Ru,2,Ce7.5-MgAl(600),62.01,30000,1.01325,1,422.74,695.89,1.33932,0.6201,0.508807668,1.245768498
,Ru,2,Ce7.5-MgAl(600),67.108,30000,1.01325,1,428.636,701.786,1.33932,0.67108,0.440529134,1.348186298
,Ru,2,Ce7.5-MgAl(600),81.803,30000,1.01325,1,446.77,719.92,1.33932,0.81803,0.24371606,1.643405909
,Ru,2,Ce7.5-MgAl(600),85.593,30000,1.01325,1,451.577,724.727,1.33932,0.85593,0.192955832,1.719546251
,Ru,2,Ce7.5-MgAl(600),89.216,30000,1.01325,1,457.595,730.745,1.33932,0.89216,0.144432269,1.792331597
,Ru,2,Ce7.5-MgAl(600),92.263,30000,1.01325,1,464.423,737.573,1.33932,0.92263,0.103623188,1.853545217
,Ru,2,Ce7.5-MgAl(600),97.622,30000,1.01325,1,481.739,754.889,1.33932,0.97622,0.03184903,1.961206456
,Ru,2,Ce7.5-MgAl(600),99.065,30000,1.01325,1,492.309,765.459,1.33932,0.99065,0.012522642,1.990196037
51,Ru,2,Ce10-MgAl(600),18.589,30000,1.01325,1,354.93,628.08,1.33932,0.18589,1.090353805,0.373449292
,Ru,2,Ce10-MgAl(600),23.449,30000,1.01325,1,367.609,640.759,1.33932,0.23449,1.025262853,0.47108572
,Ru,2,Ce10-MgAl(600),29.019,30000,1.01325,1,378.953,652.103,1.33932,0.29019,0.950662729,0.582985906
,Ru,2,Ce10-MgAl(600),32.672,30000,1.01325,1,385.82,658.97,1.33932,0.32672,0.90173737,0.656373946
,Ru,2,Ce10-MgAl(600),44.031,30000,1.01325,1,402.253,675.403,1.33932,0.44031,0.749604011,0.884573984
,Ru,2,Ce10-MgAl(600),57.941,30000,1.01325,1,419.669,692.819,1.33932,0.57941,0.563304599,1.164023102
,Ru,2,Ce10-MgAl(600),63.514,30000,1.01325,1,425.966,699.116,1.33932,0.63514,0.488664295,1.275983557
,Ru,2,Ce10-MgAl(600),73.249,30000,1.01325,1,438.874,712.024,1.33932,0.73249,0.358281493,1.47155776
,Ru,2,Ce10-MgAl(600),81.731,30000,1.01325,1,449.239,722.389,1.33932,0.81731,0.244680371,1.641959444
,Ru,2,Ce10-MgAl(600),93.451,30000,1.01325,1,466.662,739.812,1.33932,0.93451,0.087712067,1.8774119
,Ru,2,Ce10-MgAl(600),96.412,30000,1.01325,1,479.046,752.196,1.33932,0.96412,0.048054802,1.936897798
,Ru,2,Ce10-MgAl(600),98.028,30000,1.01325,1,495.414,768.564,1.33932,0.98028,0.02641139,1.969362914
,Ru,2,Ce10-MgAl(600),98.969,30000,1.01325,1,507.689,780.839,1.33932,0.98969,0.013808389,1.988267416
,Ru,2,Ce10-MgAl(600),99.495,30000,1.01325,1,519.758,792.908,1.33932,0.99495,0.006763566,1.998834651
52,Ru,2,Ce5-MgAl(800),17.857,30000,1.01325,1,352.215,625.365,1.33932,0.17857,1.100157628,0.358743559
,Ru,2,Ce5-MgAl(800),21.59,30000,1.01325,1,363.625,636.775,1.33932,0.2159,1.050160812,0.433738782
,Ru,2,Ce5-MgAl(800),25.772,30000,1.01325,1,374.786,647.936,1.33932,0.25772,0.99415045,0.517754326
,Ru,2,Ce5-MgAl(800),31.448,30000,1.01325,1,387.24,660.39,1.33932,0.31448,0.918130646,0.63178403
,Ru,2,Ce5-MgAl(800),38.194,30000,1.01325,1,398.951,672.101,1.33932,0.38194,0.827780119,0.767309821
,Ru,2,Ce5-MgAl(800),50.358,30000,1.01325,1,416.644,689.794,1.33932,0.50358,0.664865234,1.011682148
,Ru,2,Ce5-MgAl(800),59.372,30000,1.01325,1,429.155,702.305,1.33932,0.59372,0.54413893,1.192771606
,Ru,2,Ce5-MgAl(800),68.801,30000,1.01325,1,440.855,714.005,1.33932,0.68801,0.417854447,1.38219833
,Ru,2,Ce5-MgAl(800),78.48,30000,1.01325,1,453.353,726.503,1.33932,0.7848,0.288221664,1.576647504
,Ru,2,Ce5-MgAl(800),85.845,30000,1.01325,1,463.458,736.608,1.33932,0.85845,0.189580746,1.724608881
,Ru,2,Ce5-MgAl(800),92.735,30000,1.01325,1,476.496,749.646,1.33932,0.92735,0.097301598,1.863027603
,Ru,2,Ce5-MgAl(800),97.569,30000,1.01325,1,493.873,767.023,1.33932,0.97569,0.032558869,1.960141696
,Ru,2,Ce5-MgAl(800),99.389,30000,1.01325,1,516.403,789.553,1.33932,0.99389,0.008183245,1.996705132
,Ru,2,Ce5-MgAl(800),99.642,30000,1.01325,1,534.003,807.153,1.33932,0.99642,0.004794766,2.001787852
53,Ru,2,Ce5-MgAl(700),21.075,30000,1.01325,1,356.554,629.704,1.33932,0.21075,1.05705831,0.423392535
,Ru,2,Ce5-MgAl(700),25.744,30000,1.01325,1,367.477,640.627,1.33932,0.25744,0.994525459,0.517191811
,Ru,2,Ce5-MgAl(700),34.046,30000,1.01325,1,385.001,658.151,1.33932,0.34046,0.883335113,0.683977331
,Ru,2,Ce5-MgAl(700),37.367,30000,1.01325,1,391.189,664.339,1.33932,0.37367,0.838856296,0.750695557
,Ru,2,Ce5-MgAl(700),49.409,30000,1.01325,1,409.358,682.508,1.33932,0.49409,0.677575381,0.992616928
,Ru,2,Ce5-MgAl(700),54.392,30000,1.01325,1,415.354,688.504,1.33932,0.54392,0.610837066,1.092724402
,Ru,2,Ce5-MgAl(700),63.736,30000,1.01325,1,427.546,700.696,1.33932,0.63736,0.485691005,1.280443493
,Ru,2,Ce5-MgAl(700),73.495,30000,1.01325,1,438.508,711.658,1.33932,0.73495,0.354986766,1.476499851
,Ru,2,Ce5-MgAl(700),86.576,30000,1.01325,1,456.891,730.041,1.33932,0.86576,0.179790317,1.739294525
,Ru,2,Ce5-MgAl(700),90.195,30000,1.01325,1,462.451,735.601,1.33932,0.90195,0.131320326,1.811999511
,Ru,2,Ce5-MgAl(700),95.189,30000,1.01325,1,475.034,748.184,1.33932,0.95189,0.064434685,1.912327972
,Ru,2,Ce5-MgAl(700),97.884,30000,1.01325,1,485.531,758.681,1.33932,0.97884,0.028340011,1.966469983
,Ru,2,Ce5-MgAl(700),99.229,30000,1.01325,1,496.428,769.578,1.33932,0.99229,0.010326157,1.993490764
,Ru,2,Ce5-MgAl(700),99.638,30000,1.01325,1,508.961,782.111,1.33932,0.99638,0.004848338,2.001707492
54,Ru,2,Ce5-MgAl(500),23.569,30000,1.01325,1,354.519,627.669,1.33932,0.23569,1.023655669,0.473496496
,Ru,2,Ce5-MgAl(500),26.06,30000,1.01325,1,360.495,633.645,1.33932,0.2606,0.990293208,0.523540188
,Ru,2,Ce5-MgAl(500),31.663,30000,1.01325,1,373.069,646.219,1.33932,0.31663,0.915251108,0.636103337
,Ru,2,Ce5-MgAl(500),38.514,30000,1.01325,1,384.009,657.159,1.33932,0.38514,0.823494295,0.773738557
,Ru,2,Ce5-MgAl(500),46.091,30000,1.01325,1,395.981,669.131,1.33932,0.46091,0.722014019,0.925958972
,Ru,2,Ce5-MgAl(500),50.244,30000,1.01325,1,401.559,674.709,1.33932,0.50244,0.666392059,1.009391911
,Ru,2,Ce5-MgAl(500),55.123,30000,1.01325,1,407.76,680.91,1.33932,0.55123,0.601046636,1.107410045
,Ru,2,Ce5-MgAl(500),64.674,30000,1.01325,1,420.158,693.308,1.33932,0.64674,0.473128183,1.299287725
,Ru,2,Ce5-MgAl(500),69.347,30000,1.01325,1,425.33,698.48,1.33932,0.69347,0.41054176,1.393167361
,Ru,2,Ce5-MgAl(500),74.019,30000,1.01325,1,431.117,704.267,1.33932,0.74019,0.347968729,1.487026906
,Ru,2,Ce5-MgAl(500),83.569,30000,1.01325,1,444.132,717.282,1.33932,0.83569,0.220063669,1.678884496
,Ru,2,Ce5-MgAl(500),90.732,30000,1.01325,1,455.075,728.225,1.33932,0.90732,0.124128178,1.822787734
,Ru,2,Ce5-MgAl(500),95.193,30000,1.01325,1,466.612,739.762,1.33932,0.95193,0.064381112,1.912408331
,Ru,2,Ce5-MgAl(500),98.096,30000,1.01325,1,478.343,751.493,1.33932,0.98096,0.025500653,1.970729021
55,Ru,1.9,Al2O3  ,2.602,30000,1.01325,1,350.24,623.39,1.33932,0.02602,1.304470894,0.05227366
,Ru,1.9,Al2O3  ,7.664,30000,1.01325,1,377.35,650.5,1.33932,0.07664,1.236674515,0.153968227
,Ru,1.9,Al2O3  ,12.235,30000,1.01325,1,398.87,672.02,1.33932,0.12235,1.175454198,0.245798703
,Ru,1.9,Al2O3  ,20.171,30000,1.01325,1,419.84,692.99,1.33932,0.20171,1.069165763,0.405231356
,Ru,1.9,Al2O3  ,29.003,30000,1.01325,1,439.7,712.85,1.33932,0.29003,0.95087702,0.582664469
,Ru,1.9,Al2O3  ,34.203,30000,1.01325,1,449.94,723.09,1.33932,0.34203,0.88123238,0.687131429
,Ru,1.9,Al2O3  ,46.498,30000,1.01325,1,468.94,742.09,1.33932,0.46498,0.716562986,0.93413552
,Ru,1.9,Al2O3  ,62.92,30000,1.01325,1,491.32,764.47,1.33932,0.6292,0.496619856,1.264050216
,Ru,1.9,Al2O3  ,69.156,30000,1.01325,1,500.67,773.82,1.33932,0.69156,0.413099861,1.389330209
,Ru,1.9,Al2O3  ,79.046,30000,1.01325,1,518.13,791.28,1.33932,0.79046,0.280641113,1.588018331
,Ru,1.9,Al2O3  ,90.005,30000,1.01325,1,540.04,813.19,1.33932,0.90005,0.133865034,1.808182449
,Ru,1.9,Al2O3  ,94.118,30000,1.01325,1,550.57,823.72,1.33932,0.94118,0.078778802,1.890811796
,Ru,1.9,Al2O3  ,98.247,30000,1.01325,1,571.59,844.74,1.33932,0.98247,0.02347828,1.973762581
,Ru,1.9,Al2O3  ,99.495,30000,1.01325,1,593.78,866.93,1.33932,0.99495,0.006763566,1.998834651
56,Ru,2.9,Al2O3  ,3.709,30000,1.01325,1,351.13,624.28,1.33932,0.03709,1.289644621,0.074513068
,Ru,2.9,Al2O3  ,9.168,30000,1.01325,1,377.44,650.59,1.33932,0.09168,1.216531142,0.184183286
,Ru,2.9,Al2O3  ,14.862,30000,1.01325,1,398.95,672.1,1.33932,0.14862,1.140270262,0.298574608
,Ru,2.9,Al2O3  ,22.479,30000,1.01325,1,418.56,691.71,1.33932,0.22479,1.038254257,0.451598614
,Ru,2.9,Al2O3  ,32.869,30000,1.01325,1,439.81,712.96,1.33932,0.32869,0.899098909,0.660331636
,Ru,2.9,Al2O3  ,38.302,30000,1.01325,1,448.52,721.67,1.33932,0.38302,0.826333654,0.76947952
,Ru,2.9,Al2O3  ,49.167,30000,1.01325,1,465.29,738.44,1.33932,0.49167,0.680816536,0.987755197
,Ru,2.9,Al2O3  ,57.134,30000,1.01325,1,476.59,749.74,1.33932,0.57134,0.574112911,1.147810633
,Ru,2.9,Al2O3  ,64.858,30000,1.01325,1,487.56,760.71,1.33932,0.64858,0.470663834,1.302984248
,Ru,2.9,Al2O3  ,72.826,30000,1.01325,1,499.82,772.97,1.33932,0.72826,0.363946817,1.463059775
,Ru,2.9,Al2O3  ,81.399,30000,1.01325,1,514.33,787.48,1.33932,0.81399,0.249126913,1.63528963
,Ru,2.9,Al2O3  ,92.518,30000,1.01325,1,539.42,812.57,1.33932,0.92518,0.100207922,1.858668116
,Ru,2.9,Al2O3  ,96.51,30000,1.01325,1,550.99,824.14,1.33932,0.9651,0.046742268,1.938866598
,Ru,2.9,Al2O3  ,98.938,30000,1.01325,1,563.5,836.65,1.33932,0.98938,0.014223578,1.987644632
57,Ru,4.7,Al2O3  ,5.759,30000,1.01325,1,352.75,625.9,1.33932,0.05759,1.262188561,0.115697158
,Ru,4.7,Al2O3  ,14.244,30000,1.01325,1,389.02,662.17,1.33932,0.14244,1.148547259,0.286159111
,Ru,4.7,Al2O3  ,17.632,30000,1.01325,1,398.98,672.13,1.33932,0.17632,1.103171098,0.354223354
,Ru,4.7,Al2O3  ,25.729,30000,1.01325,1,417.32,690.47,1.33932,0.25729,0.994726357,0.516890464
,Ru,4.7,Al2O3  ,32.612,30000,1.01325,1,429.25,702.4,1.33932,0.32612,0.902540962,0.655168558
,Ru,4.7,Al2O3  ,39.858,30000,1.01325,1,441.81,714.96,1.33932,0.39858,0.805493834,0.800739248
,Ru,4.7,Al2O3  ,44.205,30000,1.01325,1,449.55,722.7,1.33932,0.44205,0.747273594,0.888069609
,Ru,4.7,Al2O3  ,55.551,30000,1.01325,1,465.69,738.84,1.33932,0.55551,0.595314347,1.11600848
,Ru,4.7,Al2O3  ,64.722,30000,1.01325,1,477.32,750.47,1.33932,0.64722,0.47248531,1.300252036
,Ru,4.7,Al2O3  ,75.343,30000,1.01325,1,491.85,765,1.33932,0.75343,0.330236132,1.513625801
,Ru,4.7,Al2O3  ,80.173,30000,1.01325,1,499.91,773.06,1.33932,0.80173,0.265546976,1.610659535
,Ru,4.7,Al2O3  ,87.546,30000,1.01325,1,516.96,790.11,1.33932,0.87546,0.166798913,1.758781631
,Ru,4.7,Al2O3  ,93.592,30000,1.01325,1,533.04,806.19,1.33932,0.93592,0.085823626,1.880244562
,Ru,4.7,Al2O3  ,96.019,30000,1.01325,1,544.91,818.06,1.33932,0.96019,0.053318329,1.929002506
58,Ru,5.7,Al2O3  ,6.235,30000,1.01325,1,349.56,622.71,1.33932,0.06235,1.255813398,0.125259903
,Ru,5.7,Al2O3  ,12.536,30000,1.01325,1,374.28,647.43,1.33932,0.12536,1.171422845,0.251845733
,Ru,5.7,Al2O3  ,20.762,30000,1.01325,1,398.38,671.53,1.33932,0.20762,1.061250382,0.417104428
,Ru,5.7,Al2O3  ,32.116,30000,1.01325,1,419.32,692.47,1.33932,0.32116,0.909183989,0.645204017
,Ru,5.7,Al2O3  ,44.189,30000,1.01325,1,438.99,712.14,1.33932,0.44189,0.747487885,0.887748172
,Ru,5.7,Al2O3  ,50.95,30000,1.01325,1,449.31,722.46,1.33932,0.5095,0.65693646,1.02357531
,Ru,5.7,Al2O3  ,60.123,30000,1.01325,1,462.22,735.37,1.33932,0.60123,0.534080636,1.207859045
,Ru,5.7,Al2O3  ,70.379,30000,1.01325,1,474.83,747.98,1.33932,0.70379,0.396719977,1.413900034
,Ru,5.7,Al2O3  ,79.312,30000,1.01325,1,488.06,761.21,1.33932,0.79312,0.277078522,1.593362218
,Ru,5.7,Al2O3  ,86.435,30000,1.01325,1,499.35,772.5,1.33932,0.86435,0.181678758,1.736461863
,Ru,5.7,Al2O3  ,91.876,30000,1.01325,1,513.17,786.32,1.33932,0.91876,0.108806357,1.845770465
,Ru,5.7,Al2O3  ,97.69,30000,1.01325,1,535.01,808.16,1.33932,0.9769,0.030938292,1.962572562
,Ru,5.7,Al2O3  ,99.159,30000,1.01325,1,550.39,823.54,1.33932,0.99159,0.011263681,1.992084478
,Ru,5.7,Al2O3  ,99.716,30000,1.01325,1,600.32,873.47,1.33932,0.99716,0.003803669,2.003274497
59,Ru,2,SiCe-30-1,4.711,24000,1.01325,1,330.65,603.8,1.071456,0.04711,1.020979708,0.075714438
,Ru,2,SiCe-30-1,6.471,24000,1.01325,1,349.906,623.056,1.071456,0.06471,1.002122082,0.104000877
,Ru,2,SiCe-30-1,11.601,24000,1.01325,1,367.104,640.254,1.071456,0.11601,0.947156389,0.186449416
,Ru,2,SiCe-30-1,17.735,24000,1.01325,1,388.219,661.369,1.071456,0.17735,0.881433278,0.285034082
,Ru,2,SiCe-30-1,21.669,24000,1.01325,1,400.616,673.766,1.071456,0.21669,0.839282199,0.348260701
,Ru,2,SiCe-30-1,28.294,24000,1.01325,1,415.781,688.931,1.071456,0.28294,0.768298239,0.454736641
,Ru,2,SiCe-30-1,40.289,24000,1.01325,1,439.632,712.782,1.071456,0.40289,0.639777092,0.647518362
,Ru,2,SiCe-30-1,44.837,24000,1.01325,1,449.429,722.579,1.071456,0.44837,0.591047273,0.72061309
,Ru,2,SiCe-30-1,56.074,24000,1.01325,1,465.505,738.655,1.071456,0.56074,0.470647763,0.901212356
,Ru,2,SiCe-30-1,73.057,24000,1.01325,1,488.702,761.852,1.071456,0.73057,0.28868239,1.174160415
,Ru,2,SiCe-30-1,81.197,24000,1.01325,1,499.885,773.035,1.071456,0.81197,0.201465872,1.304985192
,Ru,2,SiCe-30-1,87.838,24000,1.01325,1,517.384,790.534,1.071456,0.87838,0.130310479,1.411718282
,Ru,2,SiCe-30-1,94.338,24000,1.01325,1,534.531,807.681,1.071456,0.94338,0.060665839,1.516185242
,Ru,2,SiCe-30-1,99.317,24000,1.01325,1,549.823,822.973,1.071456,0.99317,0.007318044,1.596206933
60,Ru,2,SiCe-40-1,5.884,24000,1.01325,1,332.838,605.988,1.071456,0.05884,1.008411529,0.094566707
,Ru,2,SiCe-40-1,8.269,24000,1.01325,1,350.666,623.816,1.071456,0.08269,0.982857303,0.132898045
,Ru,2,SiCe-40-1,14.596,24000,1.01325,1,368.149,641.299,1.071456,0.14596,0.915066282,0.234584577
,Ru,2,SiCe-40-1,22.274,24000,1.01325,1,389.505,662.655,1.071456,0.22274,0.832799891,0.357984164
,Ru,2,SiCe-40-1,26.33,24000,1.01325,1,400.287,673.437,1.071456,0.2633,0.789341635,0.423171547
,Ru,2,SiCe-40-1,37.464,24000,1.01325,1,420.776,693.926,1.071456,0.37464,0.670045724,0.602115414
,Ru,2,SiCe-40-1,46.545,24000,1.01325,1,436.916,710.066,1.071456,0.46545,0.572746805,0.748063793
,Ru,2,SiCe-40-1,53.893,24000,1.01325,1,449.622,722.772,1.071456,0.53893,0.494016218,0.866159673
,Ru,2,SiCe-40-1,62.415,24000,1.01325,1,463.622,736.772,1.071456,0.62415,0.402706738,1.003123894
,Ru,2,SiCe-40-1,78.371,24000,1.01325,1,488.493,761.643,1.071456,0.78371,0.231745218,1.259566173
,Ru,2,SiCe-40-1,85.148,24000,1.01325,1,499.272,772.422,1.071456,0.85148,0.159132645,1.368485032
,Ru,2,SiCe-40-1,90.39,24000,1.01325,1,516.611,789.761,1.071456,0.9039,0.102966922,1.452733618
,Ru,2,SiCe-40-1,95.28,24000,1.01325,1,533.19,806.34,1.071456,0.9528,0.050572723,1.531324915
,Ru,2,SiCe-40-1,98.887,24000,1.01325,1,545.994,819.144,1.071456,0.98887,0.011925305,1.589296042
61,Ru,2,SiCe-70-1,6.197,24000,1.01325,1,313.727,586.877,1.071456,0.06197,1.005057872,0.099597192
,Ru,2,SiCe-70-1,10.096,24000,1.01325,1,334.274,607.424,1.071456,0.10096,0.963281802,0.162261297
,Ru,2,SiCe-70-1,13.757,24000,1.01325,1,350.015,623.165,1.071456,0.13757,0.924055798,0.221100303
,Ru,2,SiCe-70-1,21.56,24000,1.01325,1,366.939,640.089,1.071456,0.2156,0.840450086,0.34650887
,Ru,2,SiCe-70-1,31.399,24000,1.01325,1,389.328,662.478,1.071456,0.31399,0.735029531,0.504639704
,Ru,2,SiCe-70-1,37.354,24000,1.01325,1,400.325,673.475,1.071456,0.37354,0.671224326,0.600347511
,Ru,2,SiCe-70-1,47.396,24000,1.01325,1,417.337,690.487,1.071456,0.47396,0.563628714,0.761740929
,Ru,2,SiCe-70-1,63.499,24000,1.01325,1,440.517,713.667,1.071456,0.63499,0.391092155,1.020545768
,Ru,2,SiCe-70-1,70.091,24000,1.01325,1,449.283,722.433,1.071456,0.70091,0.320461775,1.126491337
,Ru,2,SiCe-70-1,79.604,24000,1.01325,1,468.525,741.675,1.071456,0.79604,0.218534166,1.279382751
,Ru,2,SiCe-70-1,92.575,24000,1.01325,1,491.52,764.67,1.071456,0.92575,0.079555608,1.487850588
,Ru,2,SiCe-70-1,96.467,24000,1.01325,1,499.678,772.828,1.071456,0.96467,0.03785454,1.550402189
,Ru,2,SiCe-70-1,98.099,24000,1.01325,1,522.552,795.702,1.071456,0.98099,0.020368379,1.576631432
,Ru,2,SiCe-70-1,99.188,24000,1.01325,1,538.921,812.071,1.071456,0.99188,0.008700223,1.594133666
